Repository: barack-hash/offline-survival-llm

# Offline Survival LLM Device

A portable, fully offline reference device: Raspberry Pi 5 running a
local LLM (Qwen2.5-3B-Instruct via llama.cpp) grounded in a curated library of
public-domain survival and rebuilding manuals via RAG. Physical keypad
input (Arduino), e-ink display, battery + solar power. Built for use
during outages and disasters — no internet required after setup.

**This device is a reference aid, not a sole authority.** For anything
safety-critical (medical dosing, structural loads, electrical work), it
shows verbatim source text and warns when only one source backs a claim —
and you should still cross-check against a second source before acting.

File: corpus/pd/hardening-tempering-steel-1903.txt (part 2 of 9)
Google 
Heat to a red and hold for from two to three hours and do npt 
remove the steel from the box until cold. 

Annealing Steel in the Open Fire. 

Although the annealing of steel can be best accomplished by 
some of the regular packing materials, there are cases, such as an 
emergency job, when this cannot be resorted to, because of the 
time necessitated. When a piece of annealed steel is wanted in a 
hurry, try heating in an open fire and water annealing — heating 
in a charcoal fire to a dull red, then letting the steel cool natur- 
ally in the day light until the red disappears, and then quenching 
in cold water. 

Quick Methods for Softening Steel. 

In the following we give a few methods for the quick anneal- 
ing of steel, gathered from various sources : 

Cover over with tallow, heat to a cherry red in a charcoal fire 
and allow it to cool itself. 

Heat the steel to a low cherry red and allow to cool in a dark 
place until black. Then quench in the juice or water of common 
beans. 

Cover with clay, heat it to a cherry red in a charcoal fire and 
allow to cool slowly. 

. To Anneal Doubtful Steel. 

There are some kinds of steel which will not anneal satisfac- 
torily even when packed in air-tight boxes in powdered charcoal. 
To anneal steel of this kind, cover it with fine clay and heat to 
a red heat and allow it to cool over night in the furnace. 

Annealing Chilled Cast-Iron Dies for Drilling. 
As drawing and forming dies are often made of chilled cast 



44 HARDENING, TEMPERING AND ANNEALING. 

iron, and as not' infrequently holes are required to be drilled in 
them, it is well to know how to soften it to allow of drilling the 
holes. To do this, heat the die to a cherry red and let it lie on 
the coals. Then place a piece of brimstone, circular in shape and 
a little larger in diameter than the hole to be drilled, on the spot 
where the hole is to be. Let the die lie in the fire until it has died 
out and the metal has cooled, and the brimstone will have softened 
the iron entirely through within the radius of its diameter when 
solid. 

Annealing White or Silver Iron. 

To anneal white or silver iron so that it may be drilled or 
chipped, put it into a steel furnace or other converting furnace 
together with a suitable quantity of ironstone, iron ore, some of 
the metallic oxides, lime, or any other combination of these sub- 
stances reduced to a powder, or any other substance capable of 
combining with or absorbing the carbon of the crude iron. The 
more or the longer the heat is applied, the more nearly malleable 
the iron will become. 

The Annealing of Malleable Castings and the Manufacturing of 

Malleable Iron Machine Parts. 

One of the largest establishments in this country devoted to 
the manufacture of malleable iron machine parts, is situated in 
Hoosick Falls, N. Y., and is controlled by the Walter A. Wood 
j\ lowing and Reaper Machine Company. A description of their 
plant, methods, etc., will tend to an intelligent understanding of 
how malleable iron machine parts are produced. 

The Foundry and Preparation of the Castings, 

The malleable department, exclusive of its sheds, has a floor 
space of over 163,000 square feet, the foundry alone measuring 
485 X 125 feet. In this department, in which 350 men are em- 
ployed, of whom 13s are molders, there are three furnaces with a 
capacity of three heats each in a twelve-hour day. The largest 
furnace, almost at the entrance of the foundry, will melt fourteen 
tons of metal at each heat, while the other two in the center of 
the foundry and at the extreme end, respectively, will each melt 
ten tons. 

The castings produced are. mostly of small size and are made 
from gated patterns. After they have been removed from the 
molds they are broken from the gates and arc sent to the preparing 



ANNEALING TROCESSES. 



45 



Ent, where they are sorted, and all lumps, fins and gate 
■ removed. The castings as they come from the molds are 
almost as brittle as glass and it is possible to split or break them 
with a light blow of a hammer. It is very interesting to watch 
;ii in this operation. They can take a casting, set the 
(edge or lump to be removed on an iron block and break it off 
^t the joint with one blow, leaving the portion where the joint 
yvas as smooth as the rest of the casting. 

Annealing Furnaces^PackiiLg the Castings. 

After the castings have been sorted and prepared they go to 

bnother department to be packed into the annealing pots. These 

»ots are cast, and are about 24 inches long, 12 inches deep and 

jJ2 inches wide, and an inch thick. A mixture consisting of 

a^mmon sand, fine stee! tumings and steel scale from the rolling 

s then wet with sal-ammoniac (which prevents the steel 

Murnmgs and scale from -adhering to the castings during the an- 

tttealkig process) and packed around the castings in the annealing 

ftpots. The pots are now taken to the annealing room. In this 

T'toom there are eight ovens, the walls of which are three feet 

thick and the tops and bottoms four feet thick. To build each of 

these ovens 4,500 red brick and 1.500 white or firebrick were re- 

. .quired. In each oven there are flues three feet square, running 

iie full length of the oven and out into the stack at one end. . 

There is also one intermediate flue, and a flue at each side into 

J-which the crude oil blast is fed. 

Different Methods of Packing Castings in Pots. 

There are various methods for packing castings for annealing. 

The term "packing" is a shop one applied to the class of materials 

V^vhich are used for the above purpose, and in addition, supply 

(xygen or have the latter in their composition. A number of 

filifferent materials are used for the former purpose which are 

Bused principally on lighter castings. Almost anything that will 

■Stand up well while hot is suitable, like ground burned fire brick, 

■ Iron borings, and sand. As they of themselves do not supply 

jDxygen, it is necessary in using them that oxygen be obtained 

jliy means of a coating of rust or oxide upon the castings either 

lefore or after charging the pots. In rusting them before, much 

[of the oxide becomes rubbed off in packing. Packing the cast- 

B-jngs wet will do, provided there is some certainty of their being 




The only way to heat steel properly and thoroughly is I 
expose it to the action of air when hot, as the air will decarl 
the surfaces considerably. Thus, when steel is heated in a muffle 
furnace an even degree of heat is assured and all air is excluded. 

Proper Equipment for Hardening and Tempering, 
The proper equipment for annealing, hardening and temper-S 
ing tools of different types can be decided by noting the variousl 
■descriptions for obtaining the best results given in this and other B 
<:liapters of the book. A number of types of furnaces, mufflersj 
and other arrangements are shown in this chapter and their use I 
and adaptation for different classes of work explained. 

Points- to be Remembered. 

To heat and cool steel properly, remember the following: 1 
Never heat a piece of steel which is to be annealed above a bright 
red. Never heat a piece to be hardened above the lowest heat at 
which it will harden, and the larger the piece the more time re- 
quired to heat it is required, which will have to be higher than a 
smaller piece of the same steel, because of the fact that a large 
piece takes longer to cool than a smaller piece, as when a large 
piece of steel is plunged into the bath a large volume of steam j 
arises and blows the water away from it, thus necessitating more I 
time in the cooling. Thus, when the tool or die is very la 
tank should be used to harden it in, into which a stream of cold 1 
water is kept constantly running, as otherwise the red hot steel J 
will heat the water to such a degree that the steel will remain ,f 
soft. 

The Location of the Heating Furnace. 

Although in a great many shops very little importance is I 
attached to the proper placing and locating of the furnace which 
is to be used during the hardening processes, it will be found that 
if the location chosen is in a darkened corner where the sun's 
rays will not come near it, the best restdts will be attained. No 
matter what kind of hardening is to he done, the heating arrange- 
ments should never be located where there is too strong a light, 
or where the sun shines in at any time of the day. If the light 
is uniform it will not be difficult to attain uniform residts, while, 
on the contrary, if the light is too bright, there is a chance of 
heating the steel too hot and, when it becomes darker, not hot 



HEATING STEEL — GAS BLAST FURNACES. 

lugh. When a uniform light is maintained during the day the 
men become accustomed to it and no trouble is experienced in get- 
ting the best of results. 

The Use of Gas Blast Furnaces oiid Heating Machines. 
The use of gas blast furnaces and heating machines has i 
become so extensive as to have almost completely superseded the 
old methods, and the furnaces and machines are now used in 
curing the highest possible efficiency in the use of heat for me- 
chanical purposes as well as in the processes of metallurgy and 
chemistry. 

Gas blast furnaces are designed for the economical use of gas 
as fuel in forges, crucible furnaces, annealing, enameling, case- 
hardening ovens, assaying, cupeling and other muffle furnaces, 
japanning ovens, and drying and baking kilns, in all of which 
the heat is generated by a properly proportioned mixture of gas 
and air. injected under positive pressure, through burners espe- 
cially adapted to each of the different kinds of gas in common 
use. 

Heating machines may he called "modem machine tools." 
"made for special heating processes, as they are combinations of 
gas furnaces and moving machinery for the automatic feeding 
I and discharging of work which is to be annealed, hardened, tem- 
pered or forged in quantities. 

The chief advantages derived from the use of gas as a fuel are 
the perfect adjustment of temperatures to suit exact require- 
ments, which is impossible with either solid or liquid fuel ; the , 
ease with which any desired degree of heat can be obtained by 
[ simple adjustments of two valves, the uniformity of its distri- 
I bvtion within given space, the partial or complete absence of oxida- 
. tion, and. generally, the perfectly uniform condition under which 
any heating process can be performed irrespective of the quanti- 
, ties of work to be heated. 

The gas consumption, cost of gas as compared with other 
fuel, while an important factor in determining the adoption of 
gas furnaces for the cruder operation of melting or forging, 
scarcely deserves consideration with reference to furnaces or 
heating machines for hardening, tempering or annealing large 
quantities of work, because no approximately equal amount of 
perfect work can be produced by the use of any other fuel than 
gas. 



1 
I 




54 



AND ANNE-VLIXG. 



I 



Gas Blast Forces — Their Use. 

Gas blast forges heat the work quickly, uniformly, and withfl 
little or no scale. They are always ready for use and develop'l 
the required amount of heat in a few minutes. They are used in -I 
machine shops for tool dressing and forging; in the production of .J 
quantities of small forgings, such as cutlery, and for drop forg-i 
ings generally. 

While offering decided advantages, no siiigle gas forge or I 
furnace can replace the ordinary coal forge in everything, because j 
I be thoroughly effective, as well as economical in gas con- I 
sumption, the gas forge must be made for a definite range of | 
work, and its healing space limited so as to conform to its s 
and shape, with only fair allowance for clearance space. 

In order to determine the applicability of any of the various I 
styles of gas forges now on the market, the dimensions of the 
entrance, height, width, depth, and length of the heating chamber 
must be considered, and a fair allowance made for clearance. 
When samples of work to be done are furnished to the manu- 
facturers of such machines, together with a statement of thei 
quantities to be heated in any given time, they will design special'^ 
forges. 

When gas blast forges are used in forging the overheating of 1 
the metal is entirely prevented, a non-oxidizing atmosphere re- 
ducing the scale to a minimum, thus supplying properly heated 1 
slock as fast as it can be handled. 

For welding, special forges should always be designed for any i 
particular kind of work, so that the blast will be confined closely j 
tn the joint to be made. In welding tires, the diameter, width | 
and thickness will determine the shape of the entrance to the forge 
and conform to it. 

Combination Gas Fttrnace for General Machine Shop Work. 

In Fig, 26 we illustrate a combination gas furnace ready to 
operate. 

This furnace combines on one base three most useful furnaces 
for general machine shop and tool work. It will heat quickly 
and uniformly any piece or pieces that will go into its various 
openings. The muffle can be heated to a good heat for hardening 
in from ten to twelve minutes and kept at the desired temperature 
indefinitely. The forge will heat a piece i inch round to a good 



HEATING STEEL — GAS BLAST FURNACES, 55 

lardening heat in one minute, starting with the furnace cold. 
(The crucible full of lead can be heated to cherry red in about 

hirty-five minutes. 

A furnace of this type occupies very little room ; does not 
I require to be connected to chimney; can be placed right in the 
■ tool room or anywhere it is most convenient; can be started in- 
Istantly, and covers a range of uses that makes it practically indis- 
ipensable. All sorts of sma!! tools, such as dies, milling cutters, 




rs, punches, taps, drills, springs, cutlery, marking rolls, 
an be heated in the muffle under the best possible condi- 
ptions. 

A section of this combination furnace, showing the muffle 
rwith walls cut away to illustrate arrangements of combustion 
iiamber and muffle, is shown in Fig. 27. 

The flame is projected from the double burners downward into 
I'-the chamber encircling the muffle : the lining is of such shape that 
I'ia rotary' motion is imparted to the flame, causing same to distii- 




PEHINO AND AXNEALING. 

bute itself tvenly all over the inclosed space: the products of 
combustion are drawn off by the two small openings at the top of 
the chamber. The muffle is 
heated rapidly and evenly 
throughout; the degree of heat 
is under perfect control ; the 
work is absolutely secluded from 
the products of combustion, a ■ 
feature of the greatest import-B 
ance in heating dies, milling cut-^fl 
ters and other expensive tools. ' 
Absolute uniformity can be 
mamtained ; overheating can be 
entirely avoided, difficult pieces , 
can be hardened without danger 
of cracking by reason of an even.^ 
heat throughout. 

Every manufacturer whose,! 
product involves the machining'! 



HEATING STEEL GAS BLAST FURNACES. 57 

f metals realizes the necessity of having modern apparatus for 
lystematically applying heat, the output of his entire plant depend- 
fcg quite as much on the temper of his tools as on any other one 
Xindition. To get good results from tools use good steel and 
larden and temper it properly and the result will invariably be 
jatisfactory. 

The forge section of this furnace is shown in Fig. 28. 

The combustion chamber is circular in form and is heated 




. 29.- 



ilCTION" OK I'lTRNACE. 



trners which project the flame downward, the form of 

le lining giving the flame a rotary motion, evenly distributing 

all over the chamber. The heat is under perfect control. This 

Horge is very convenient for dressing and hardening tools and 

Ismail forgings and for a variety of work where seclusion from the 

■oducts of combustion is not required. 

In Fig. 29 is shown the crucible section of the furnace. The 



6o 



. TEMPERING AND AN: 




quired. Two burners project into the heating chamber from the 
liislributing pipe, D, W, so adjusted that direct contact of Uie 
flames with the work is avoided. Perfect combustion is steadily 
maintained, the work is quickly and evenly heated and oxidization 
red'iced to a minimum. 

The furnace is connected with air by a tin pipe at B, and the 




cock A controls the air supply. Gas connects with union from 
the nearest supply pipe by ^-inch pipe at P. and globe valve G 
controls the gas supply. The small cock C feeds a "pilot light" 
in the mouth of the furnace, which is left burning so as to 
instantly light the forge when the main supply is turned on. The 
bottom of the furnace can he cleaned of scaling by removing a 
plug which is held in place by the set screw I. which passes 



I 



■ough the hanger, K. The air relief valve R is a test valve to 
low the air pressure at the furnace, and when this has hcen found 

icient it can be weighted down tight. 

Gas Forge for Heating Drop-Forgiiigs. 

Tlie style of forge shown in Fig. 32 is extensively used for 
drop forgings, to heat blanks continuously and keep them at the 
proper heat. The heating space is 10 inches deep, 8 inches wide 
and 3 inches high. The burners, B, penetrate the chamber from 
opposite sides and the flames do not strike the work direct. The 
blanks rest upon a fire brick bottom, which is removable from the 
rear for cleaning out tlie chamber. This forge is extensively used 
in connection with oil gas, but can be adapted to every other 
kind. 

Air Tempering Furnace. 
Ar tempering furnaces of the type shown in Fig. 33 arc used 
for drawing the temper of steel work of all kinds, but more espe- 
cially for small light work in quantities. While cutters, punches, 
dies and knife blades are perfectly tempered in heated oil, in oil 
tempering furnaces, the air tempering furnace is used when the 
oil stain is objectionable, or when it is desired to show a bright, 
clear, temper color of any desired shade, from a light straw to a 
blue or gray. 

The furnace contains' an iron muffle with a horizontal partition 
in the bottom which forms an air-heating chamber below the 
level of the entrance into which the air is forced from the blower 
which operates the furnace, the injection of which is controlled by 
the valve H. From this air heating chamber the heated air is 
distributed through numerous fine holes so as to keep the muffle 
filled with heated air under a slight pressure, which is exerted 
around a thermometer stem when the door is closed. 

The burner is controlled by the air valve A, and the gas valve. 
The connection with blower is to the drum, D, and gas is 

pught to the gas valve, G. The burner distributes the heat 
ider the muffle and around it, so that the atmospheric 

perature within the working space of the muffle is perfectly 
throughout. 

The work is placed upon a wire tray and evenly distributed 
its surface, and is constantly subjected to the action of fresh 

heated to the proper degree. 

The tray containing the work rests upon the open grating 




to the 600 (leg. required for a blue temper. This temperatiH 
being indicated by the thermometer, the work is inserted and th? 
door closed. The thermometer will then show a decided decrease 
in temperature due to the absorption of the heat by the work. 
After lapse nf a certain time, determined by the weight of the 




. 36- — OVEN FURNACE FOR HARDENING AND 



and the sirlc walls of even width throughout. The htirners, C. 
holted to the distributing channel, B, are transposed with refer- 
ence to the opposite series of burners, and arranged so that the 
injected flames pass one another in opposite directions alter- 
nately. The injection of the fuel under pressure forces the heat 



HEATIKn STEEL — GAS BLAST FURNACES. 6/ 

through the slots on each side of the slab, S, into the healing; 
chamber above it, in even volume, and when the combustion cham- 
ber under the slab, S, has been heated up, the heat rapidly accumu- 
^^ lates in the heating chamber. The products of combustion are 
released by the vent-holes, V, which being in tlie center, draw 
the heat upward from both sides, thus thoroughly heating thi; 
Toof of the oven, from which the heat is reflected downward. 

By the proportionate arrangement of all parts of the constriic- 
•tion the heated chamber is evenly heated, and a block of steel 
placed as shown in the cut, will be heated up with perfect even- 
ness simultaneously from all sides. The vestibuled entrance 
taaterially lessens the cooling-off effect produced by the opening 

loor, E. 

The gas supply and burners can be readily adjusted so that no 
fiame whatever will be visible in the heating chamber, but as this 
would conduce to oxidation, the proportion of gas is indicated 

vhen a very small flame issues from the vent, V, after tlie furnace 

las become thoroughly heated. For all metal work the at- 
mosphere in the heating chamber should be just visible by a 
"flimmering" effect, which indicates a non-oxidizing atmosphere. 
The advantages of an oven furnace over a "muffle" consist 
in the more immediate and direct action of the heat upon the 
work, the lessened running expense by dispensing with costly and 

srishabte muffles, and the adaptability of this furnace to very 

luch larger work. 

Case-Hardening Furnaces. 
Case-hardening furnaces of the type shown in Figs. 37 and 3S 
"e oven furnaces in construction, but being intended for work 
|uiring the continuous application of higher heat, the linings 
re much heavier, and the entrance is closed by sohd firebrick 
plugs, P, which are inserted and withdrawn by the cast iron car- 
lers, D. As their name indicates they are mainly used for the 
process of case-hardening in cast-iron boxes, but also for anneal- 
ing heavy steel dies, hubs, tool steel, etc. The slab which divides 
the combustion chamber from the heating chamber is heavier than 
oven furnaces, properly supported by brickwork to hear hea^'v 
'eights, and cast-iron rails are placed over the slab on which the 
ixes are removed in and out. 
The burners, B, cover the whole length of the heating space; 
opposite burners are connected to one gas and one air valve. 



I 





L-RNACE. 



the boxes inserted — and all parts of each box — are heated sim- 
ultaneously and alike, and that the heat can be kept constant at the 
maximum degree which the cast-iron boxes will stand. These 
advantages shorten the process materially, and when once the 
time required for a given amount and kind of work has been as- 
certained, the same result can be produced thereafter, in the same 
time. 




. ^>f. — CASli-HARDENIN'G FV 



I protected by the shape of the jaws as they close upon the blade 
I before entering the heating chamber. 

The speed of delivery is regulated by a countershaft with 
I friction cone, placed above the machine and connected with the 
L driving pull, H. The burners, B, emit a short focus flame from 
I both sides and are under ttie perfect control of the gas valve, G, 
|:and the air valve, A. The jaws of the link belt open as they pass 
•■over the center of the sprocket at I, where the blades are inserted, 
I dosing just as they enter the furnace, and the blades pass through 
[■ the heating space at the proper speed, first ascertained by a few 




pensed with. Where the blades differ in thickness or size, a fric- 
tion cone is indispensable. 

Heating Machine for Hardening Cones and Shells. 

In Fig. 40 is shown a furnace that is used for hardening 

cones, shells, pinions and similar small work, which can be stuck 

on the pins, which are inserted in the links of the endless chain. 

The work passes through the evenly heated furnace at a properly 



M k. 




FIG. 40. — HE ATTN I 




AND SHELLS. 



Sordingly, When used for a variety of work countershaft with 
friction cone pulleys is needed. 

Heating Machine with Revolving Trays. 

The furnace shown in Fig. 41 is used for tempering needles, 

mali blades, springs and screws. Its action depends upon heated 

, with temperature so regulated that articles of irregular shape 

1 be exposed to it long enough to inipart the correct color or 




FIG. 41,— HEATING MACHIN: 



i k. 



HEATING STEEL — GAS BLAST PUBNACES. 



73 



P 



at e 

W 



iper to the heavier section, without overheating the thinnest 
id lightest part of the same piece. This is acconiphshed by 
lation of the burner, which is usually divided into three sec- 
ins, each under separate control. By these means the injection 
the heat evenly throughout the furnace is easily secured, and 
le overheating of either end or the center is prevented. The ' 
heat an air chamber connected with the air drum by the 
[lipe and valve A3, and heated air is distributed in the heating 
chamber through perforations in the top of the air chamber under 
light pressure, relieved through the vent cock at K. The work is 
placed in tJie pans, DD, which rotate at a speed of twice or thrice 
per minute, hanging loosely from rods connected with spokes 
around the driving shaft in the center, which receives motion from 
fthe worm gear, IH, connected with power. The door, E, is closed 
■hen furnace is charged with work, and opened for its observation. 
pVhen open, the door forms a shelf or rest for the pans. The 
Ihermometer indicates a degree of temperature somewhat different 
from the actual heat in the furnace. Once tried for a certain 
temper of color, it is a perfect guide for repeating the same rc- 

mh. 

Heating Machine for Small Paris. 
The style of heating machine shown in Fig. 42 is used for 
heating large quantities of small steel work of uniform size and 
weight, evenly and uniformly, to any required degree for hard- 
ening, or for annealing the same, automatically. The work is 
placed on the cast-iron link belt, Ci, which revolves entirely 
within the heating chamber, N, except where momentarily exposed 
at entrance, M. to receive the work. The burners, B, penetrate 
:om each side of the furnace above the link belt, and are perfectly 
itrolled by the gas valve. G, and the air valve, A. 
The belt is supported by sprockets in the heating chamber, 
whose shafts revolve on the rolls, D. The belt is moved at re- 
quired speed by means of a friction cone which is placed above the 
machine and connects with the driving sprockets, F, by the chains, 
H. 
The weight and size of the work, and the degree of heat which 
requires, determine the speed at which the belt is moved, 
consequently the output. The temperature of the heating 
imber and the speed of the belt being under perfect control, 
output is only limited by the time it takes to heat the work to 
le exact degree required. 




Is, but which has since been used for hardening: detachable 
V teeth, pens, uuts, bolls, screws, and other work not exceed- 
j two and one-half inches in any dimension, is shown in Figs. 
3 and 44. 
Steel work of any shape is evenly and thoroughly heated to 




also depend upon the temperature of the water lo he used, ann 
will vary under different circumstances. 

Different methods are employed to cool oil baths. One is to 
draw the hot oi! from the top, running it through pipes immersuil 
in cold water, and pumping it back to the bottom of the tank 
cooled. Another is as illustrated. The tank holding the oil is 
shallow and water jacketed, the water being circulated at the rate 
rtquired to keep the bath at proper temperature, determined by 
reference lo a thermometer. 

Where the water supply itself is not sufficiently cool, the bath 



»\ 



tRttNG STEEL — ('.AS I 



77 



lay require cooling by ice, or the operation of tlie furnace may 
iiave to be limited to the capacity of the balh. 

In several instances a machine of the type has heated work 
ijaster than it could be cooled, and the possible output therefore 
greatly depends upon the bath. 

Coitstruction and Operation. 
The cylindrical bodv of the machine heavily lined with fire- 
brick incloses a solid cast-iron cyhnder with a spiral way, 2^ 
faiches to 3 inches wide. The shaft of this "spiral way cylinder" 
a heavy wrought-iron pipe containing the wrought-iroii spiral. 
This hollow shaft and the cast-iron spiral cylinder revolve 
;ether. The heat is generated over the drum and is evenly dis- 
ributed from both sides of the burners, R. The products of com- 
ustion are allowed to enter the spiral drum, thus excluding 
mospheric air from it to prevent oxidation, and find their veni 
irough the bottom of the furnace by being forced through the 
large, I. 

The work being placed in the hopper, B. which is kept filled to 
le level of the entrance, the scoop, C, revolving with the cylinder, 
lis itself with work as it is rotated downward, and empties its 
onlents into the stationary funnel, D, when it rotates to a position 
Siove it. From this feeding funnel, D, the work drops into the 
ifpiral way, E, and is propelled to the opposite end of the inner 
^iral, where it drops into the outer cast-iron spiral way, H. in 
iphich it is propelled in the opposite direction and drops from the 
ylinder, I, to the chute, K, into the cooling; bath, L. 

The stationary feeding funnel, D, with the scoop, C. the in- 
rior spiral. E, and the cast-iron spiral drum, IH, revolve to- 
:ther by action of the worm gear, P O. The number of revolu- 
kins required to discharge the work at the proper heat are experi- 
mentally ascertained, and the rate of discharge being once estab- 
lished, the machine will turn out a perfectly uniform product. 

The speed is regulated by a "friction cone" countershaft placed 
•overhead, from which the power is transmitted to the pulleys. Q. 
The furnace is lighted by withdrawing the ping, N, and turn- 
on the air full, inserting a torch, and then turning on just 
icient gas, so that the burners emit a perfectly blue flame, 
and air supply valves, A and G, permit the heat to be 
lated to exact requirements. The temreratnre of the drum 
be observed by the removal of the lighting plug, N, and by 



I 



HARDeHtKG, TSUPERIHG AND ANNEALING. 

means of the friction cone the time required for heating and dt 
livvry can be regulated with precision. 

It will usually require from 45 minutes to one hour to heat the 
•ipiral ways for hardening. At the expiration of that time the 
machinv will_mm out the work at a regular rate. Where thin 
and thick work are put through the machine together, the time of 
<klivi.'ry will bo determined by the heaviest article put through 
but ihe lightest or thinnest will not be overheated unless the tern- 
(H rature is allowed to increase beyond the highest degree requirt 
by hardoniug. 

The main body of the machine is a solid fireclay cylinder in- 
cluNcd by a heavy sheet-iron casing. All bearings are ball or 
roller ln-arings. needing hut little lubrication. Both heads of the 
litachine can be removed for the inserting of a new cylinder when 
required, the body of the furnace resting independently upon the 
ubU'i llnis remaining in position if heads are detached. 

Hi,\itin^ Machine for Tempering and Coloring Steel. I 

,\ itiiichl,uc for tempering and coloring steel work in quantities 
with (»crf«.'l uniformity is shown in Fig. 45. The cut represents 
iiit improved type of machine which has been in satisfactory opera- 
tion tor several years, for tempering and coloring pens, bicycle 
vbAin link blocks, penholders, saw teeth, screws, buttons, and 
uthi'V similar work not over two inches in any dimension. 

'I'hv operation is performed by subjecting the work to the 
■t^tion iif sand or ground flint heated to the proper degree re- 
ipiiivd ftT any grade of temper, and a bright, clean and perfectly 
uniiorui lemiwr color is obtained when the work has been properly 
ine^iiired for coloring by thorough cleansing. 

Thv vai>ai'ity of the machine depends upon the size and weight 
o( thv articles, but as a criterion for its efficiency we can say that 
«v Iwvv witnessed bicycle chain blocks and insertable saw teelh 
liamj put through at the rate of 150 pounds per hour. 

I'hc- wifk is placed in the hopper, X, containing a small scoop. 
Whiv'h M cvvry revolution deposits a measured quantity into a fun- 
\i/;\ l^dutfi ittlo the heating drum. This drum, contained in the 
^U^Hi iM'y t>( itif machine, is provided with a spiral way which 
uv4^li,^k\,V iH\ipels the work to discharge Z. 

^'^^e Vfxx%\ partitions are inclosed by a perforated cylinder, 
W\^\*V*ih vyhWh sand or flint heated to the proper temperature to 







above the work, so as to secure its even distribution into all the 
spiral divisions of the drum, thus eifecting its uniform action upon 
the work. 

The outer casing of the drum is subjected to an evenly distri- 





FIG. 46.— CIRCULAR 



(t 



[Sting steel — gas blast furnaces. Si 

1 by a given rate of delivery, the exact conditions of heat 
*and speed under which a variation of color or temper is obtained 
can be readily observed and the perfect liniformity of the ontput 
assured. 

Circular Annealing and Hardening Furnace. 

The furnace shown in Fig. 46 is used for heating large rims, 
*iiigs, discs, dies and other circular steel blocks which do not ex- 
ceed 30 inches in diameter and 10 inches in thickness. 

The illustration shows a circular block, K, resting upon the fire- 
trick supports, H, so placed that they do not in any way obstruct 
the flames emitted from the four burners, B, The direction of 
the flame is tangential at the proper angle, to secure a rotary or 
whirling motion of the flame, and the even distribution of the heat, 
effecting the perfectly even heating of the work. This should be 
placed centrally, i. e., equidistant from the inner walls of the 
cylindrical casing. 

The cover, D, is attached to the cover lift, and held by the 
adjustable chains, EE. It is lifted by a toggle joint by pulling the 
lever handle inserted in the socket, L, forward, and easily swings 
to either side. To replace the firebrick cover, the clasp, M, on 
the sheet iron belt which tightly incloses it is unscrewed, and a 
new brick lining inserted. The valve. G. admits gas and connects 
with the gas supply. A connects with air supply. 

Oil Tempering Furnaces. 
Furnaces of the type shown in Figs. 47 and 48 are used for 
tempering steel work in oil or tallow, and have the advantage 
over similar apparatus heated by coal that the heat is evenly dis- 
tributee! and penetrates the bath from all sides, that the temperature 
is under perfect control, that no flame can escape from the com- 
bustion chamber to ignite the oil or fumes arising from it, and 
that the temperature of the od can be raised to an exceptionally 
high degree without risk of flashing. They are made in shapes 
r and sizes to suit, round, square or oblong. 

Furnace. Fig. 47, has the bunie"-s, B, arranged in two separate 
ctions of four, two on each side, each section being under 
^arate control of the gas and air valves below the distributing 
1. D and E, respectively. 
To heat up the bath, both sots of burners are turned on, and 
1 the desired temperature is reached, as indicated by the ther- 





RING FURNACE. 



^gteli-iS^- 



temperature, and the work remains in the bath until the ther- 
mometer shows that the heat of the bath is restored in the proper 
degree. The best oil to be used is "Black Tempering Oil," gen- 
erallv supplied by the agencies of the Standard Oil Company, 




fcthat of a soft metal furnace. The pot is loj^ inches in diam- 
, lo inches deep, and the temperature is regulated by reference 
to the thermometer, T. held in place by the clamp, K. The bulb 
of the thermometer extends below the middle of the bath, and the 
burners are arranged to distribute the heat with perfect evenness 
jround the pot. 

For small work a wire basket is used to contain the articles to 
e treated, while larger work is suspended in the bath in any con- 
tnient way. The temperature being under the perfect control 
f the gas and air valves. G and A, the bath is heated until the 
Piermometer shows the proper heat. When work is submerged 
1 the bath it cools down, and the work remains there until the 



HEATING STEEL — GAS BLAST FURNACES. 85 

tnperature rises again to the original degree, when the work 
J removed. 

Healing Machine for Hardening Chain. 
This machine shown in Fig. 49 is one of many heating devices 
iuiit for special purposes. 

The idea successfully accomplished in this machine is to harden 
; made from sheet steel, which passes from reel Ri first 
through the heating space into the cooling bath and is received on 
reel R2 perfectly and uniformly hardened. 

By the accurate adjustment of burners and speed of travel a 
ierfect uniformity in hardness of all the links is secured, the 
loling hath is kept at a uniform temperature by proper circula- 
*tion of the water or oil, which is drawn off the top, and after cooi- 
ng is pumped back into the bath at the bottom. After the chain 
? hardened and wound upon the reel the whole reel is inserted 
-In an oil tempering furnace to be drawn to the exact temper 
quired. 

Cylindrical Case-Hardening Furnace. 
Furnaces of the type shown in Fig. 50 are used for case-hard* 
oing car axles of about 6 inches in diaiheter and not exceeding S 
1 length. 

The axle is inserted in the wrought-iron tube, R, having an 
Interior diameter of 10 inches. The axle is placed in the exact 
alter of the retort and the carbon packed tightly around it, after 
covering such parts as are not to be case-hardened with fire-clay 
or some other non-carbonaceous material. The retort being 
packed it is let down into the furnace from a suitable crane over- 
fthead, and the cover, K. put in position as shown, when the furnace 
s ready for operation. 

The distribution of the heat evenly from the bottom to the top 

F the retort is effected by two independently controlled sets of 

FUmers ; the lower set by the valves G2 and A2, and the upper set 

tey the valves G3 and A3, while the common supply valves are 

I and Ai. G stands in each case for gas and A for air. 

The proper adjustment having been made on the lower and 

[tipper sets of the burners so as to secure an approximately correct 

distribution of the heat, the main gas and air valves are alone 

uutilized to control the temperature, and the distribution of the 

lieat properly over the whole length is then effected by the two 

rents, one in the bottom indicated by M2, and one on top in the 




^^ mt WCeMb VntNACB FOR LEAD HAKDENING. 

>\t« Lvttr ^*ks at the proper angle to secure 

. .iTv-und the retort without impinging 

.(^•v contains three observation holes 

■ AiiJ L3, The lighting hole is not 

• NnSftl «» the rear of the furnace by N2 and 



• iiW I^IMkwV Furnace. 
»tefc 'tott v^ tuWO^ rffc^wtl in Kig. 52 is usee! for heating lead 




M ^ 



i 



m HEATING STEEL — GAS BLAST FURNACES. tJ3 

poisonous fumes from the pot or caldron into the room must be 
prevented. It contains a cast-iron or steel pot suspended by a 
flange with raised edge in the center of the heating chamber. 
The two opposite burners, BB, inject the flames into the space 
between the pot and surrounding iirebrick lining, and lieat the 
pot evenly without coming in direct contact with it. The two 
lighting holes in front are closed after the furnace is put in op- 
eration, and the products of combustion find their outlet in the pipe, 
E, which extends upward in the rear and enters the elbow on the 
sheet-iron pipe, S, passing the draft hole near the top of the hood, 
H. The heat from the combustion chamber is thus injected into 
the draft pipe, S, and a positive draft is created which carries off 
the fumes as they rise from the pot. Thus the poisonous fumes 
are carried off into the chimney, and with ordinary care none 
escapes into the room. Gas and air are indicated at G and A. 

Regular Sices of Muffles.
