Repository: barack-hash/offline-survival-llm

# Offline Survival LLM Device

A portable, fully offline reference device: Raspberry Pi 5 running a
local LLM (Qwen2.5-3B-Instruct via llama.cpp) grounded in a curated library of
public-domain survival and rebuilding manuals via RAG. Physical keypad
input (Arduino), e-ink display, battery + solar power. Built for use
during outages and disasters — no internet required after setup.

**This device is a reference aid, not a sole authority.** For anything
safety-critical (medical dosing, structural loads, electrical work), it
shows verbatim source text and warns when only one source backs a claim —
and you should still cross-check against a second source before acting.

File: corpus/pd/hardening-tempering-steel-1903.txt (part 3 of 9)
Google 
The annexed chart, Fig. 56, shows the regular sizes of muffles 
which are on the market. The number of the muffle corresponds 
to the number of the furnace, so that orders for the muffles can 
be given bv the furnace number, or a furnace ordered by the num- 
ber of the muffle. 

The dimensions of muffles are their interior measurement. 

Muffle Furnace. 

The muffle furnace shown in Fig. 57 ie typical of large sizes 
for heavy kinds of work requiring high heat. It is entirely en- 
cased in cast-iron framework firmly bolted together, with heavy 
linings and carefully trimmed and fitted fireclay sections. The 
casing is filled in above and around the arch with non-conducting 
materia! to lessen radiation, and the muffle bottom is protected 
by extra supports, as in oven furnaces, to prevent sagging under 
weight. 

Tough Steel and Hard Slccl — The Difference. 

Although few mechanics seem to be aware of it, there is con- 
siderable difference between steel which is hard and steel which is 
both hard and tough, i. e., when a tool has been hardened and 
tempered to the degree thought best for the work which it is to 
perform and the edge does not stand up, hut, instead, crumbles 
away, tlie steel is hard but is not tough and was heated wrongly in 




CHAPTER IV. 



. HARDENING OF STEEL — HARDENING IN WATER, BRINE, OIL, 
AND SOLUTIONS SPECIAL PROCESSES FOR SPECIAL STEEL. 

Judgment and Carefulness in Hardening. 

As a great deal depends on the judgment and carefulness of 
the man who docs the hardening in a shop, in all large manufac- 
tiiriiig establishments the job of doing all the hardening should 
he given to one man. On this man's efficiency and judgment will 
depend the increasing or the reducing of the cost account, as one 
piece of steel which has been hardened properly will accomplish 
many times as much as a piece which has been hardened imper- 
fectly. The manner in which the operator puts the steel into the 
quenching liquid will be responsible more than anything else, fur 
having the pieces come out hard and free from cracks or deformi- 
ties. Work with deep recesses will often have to go into the water 
with the recessed part first, or vise versa, according to the shape 
and location of the same. 

When hardening large pieces which are worked out in the 
center, a stream of water striking against them is often abso- 
lutely necessary. There are some grades of steel which will give 
the best results if they are removed from the water as soon as the 
vibration has ceased and laid aside until cold. Experience, skill, 
and gijod sound judgment are necessary to do good hardening. 

Successful Hardening. 

In almost every establishment where any large amount of steel 
is hardened, some one mim will be found who is considered an 
expert in the art. When such men really possess the required 
judgment and skill they are careful in the heating and quenching, 
and good results are attained. Very often, however, the man who 
is considered an authority on the subject, possesses very little real 
knowledge, but instead, through pure "gall" and "nerve." takes 
chances and either comes out on top or manages to cover up his 
mistakes. Beware of such men; they are responsible for more 
bad work in the shop than any others. 

First and foremost, the effect of annealing on steel which is 




g6 HARDENING TEMI'ERING AND ANNEALING. 

desired 1o be afterward hardened must be understood and appre- 
eiaied. First, the annealing process softens and allows the steel 
to be worked into shape with ease. Second, it removes all strains 
sustained in the manufacture, such as rolling, hammering and 
forging. Thus experience teaches that it is necessary to anneal 
any odd shaped piece after all the surface scale has been removt 
and the piece roughed down. 

Different Quenching Baths — Their Effect on Steel. 

As, next to proper heating, more depends upon the quenching 

than anything else, it follows that the effects of the use of the 

various kinds of baths are required to be understood. The most 

generally used bath is usually cold water, though not infrequently 



eal 




10. sS,- 



1 SPRING TRRE.\DIN(; DIES. 



salt is addwl or a strong brine is used. The following will be 
finuxl to answer well for the work mentioned : For very thin and 
delicate psrts, an oil bath should be used for quenching. For 
dinall i»arts which are reiiuired to be very- hard, a solution composed 
I itf about a pound of citric acid crystals dissolved in a gallon of 
1 water will d*\ For hardening springs, sperm oil ; and for cutting 
liuils, raw liiisceii oil will prove excellent. 

Hoiled water has often proved the only bath to give good 
rt?»nlls ill a large vsriety of work, the parts requiring hardening 
Itciug heated in a closed box or tube to a low red heat and then 
(jiiencbtHl. Svinietimes the water should be boiling, at others quite 
hul. ami ihcH again liikewann. Experience will teach the operator 



A k. 



THE HARDENING OP STEBL. 



<J7 



K 



which is the best for special work. If a cutting tool such as a 
Tiollow mill, a spring threading die or a similar tool is to be hard- 
ened in a bath of this sort dip it with the hole up or the steam will 
prevent the liquid from entering the hole and leave the walls 
soft. A tendency to crack will also prevail if this is not done. 
The generation of steam must be considered when hardening 
work with holes or depressions in it, and attention must be paid 
to the dipping of the part so as to prevent the steam from crowd- 
ing the water away. Clean water steams rapidly, while brine 
-and the different acid solutions do not. 

General Rules and Directions for the Hardening of Steel. 

The effect of heat on steel is to expand it, even or uneven 
«xpansion depending upon the care and throughness of the heat- 
ing operation. Thus if one part of a piece is heated quicker or 
higher than another the expansion is uneven, and the shape of the 
part changes to accommodate the local expansion. The conse- 
quence is tliat distortion takes place and remains permanent. 
In machine parts which have been finished and fitted or in any 
part which it is not practicable to grind afterward, the distor- 
tion often prevents the use of the piece, especially is this so in 
tools. 

Distorlion Through Uncirn Healing. 

We will suppose, for instance, that a part with a thin side or 
such as the cutter blade of the thread tool shown in Fig. 
59, is to be hardened. To do this successfully the thin parts 
'must be handled or manipulated in the fire so that the frail side 




gS HARDENING, TEMFERtNQ AttO ANNEALING. 

will not reach the hardening heat before the rest of the body of 
the piece, or it will become warped or distorted, this coming 
about, not through the difference of temperature of the various 
parts as some imagine, but, instead, through the more solid parts 
being too strong to permit expansion, and when expansion is at 
last accommodated it has been at the expense of the frailer part 
of the metal. From this it must not be inferred that the part 
having the smallest sectional area is the weaker while being 
heated, but instead that it is as strong as the rest except when 
at the same temperature. The following extracts from an article 
by the late Joshua Rose, M.E., in an early number of the 
ScicittHic American SupplemenI, explains this in a manner which 
leaves nothing to be desired : 

"For example, suppose wo have an eccentric ring, say '^2 inch 




thicker on one side than the other, and heat it midway between 
the thick and thin sides to a cherrj' red; while those sides are' 
barely red-hot, the part heated to cherry red will be the weakest, 
and will give way most to accommodate the expansion, because the 
strength due to its sectional area has been more than compen- 
sated for by the reduction of strength due to its increased tem- 
perature. The necessity of heating an article according to its 
shape then becomes apparent, and it follows that the aim should 
be to heat the article evenly all over, taking care specially that 
the thin parts shall not get hot first. ... If the article is 
large enough, the thin part may be covered, or partially so, dur- 
ing the first of the heating by wet ashes. If. however, the article 
is of equal sectional area all over, it is necessary to so turn it in 
the fire as to heat it uniformly all over: and in either case care 



Riouid be taken not to iicat the steel too quickly, unless, indeed, 
> desirable to leave tlie middle somewhat softer than the out- 
side, so as to have the outside fully hardened and the inside some- 
what soft, which will leave the steel stronger than if hardened 
equally all through. Sometimes the outside of an article is heated 
more than the inside, so as to modify the tendency to crack from 
the contraction during the quenching, for to what degree the 
^Buticle expands during the heating, it must contract during' the 




FIG. 6l.— TURKET 1 



H?oo''n&- Whether the heating be done in the open fire or in a 
heating mixture, it must he done uniformly, so that it may be 
often necessary to hold the article for a time with the thick part 
only in the melted lead or other heating inaterial ; but in this 
case it must not be held quite still, but raised and lowered gradu- 
ally and continuously to insure even heating. 

The Hardening Fire and the Heat. 
"The size of an article will often' be an important element 
tor consideration in heating it, because, by heating steel in the 
open fire, it becomes decarbonized ; and it follows that the smaller 
the article in sectional area the more rapidly this decarbonization 
takes place. In large bodies of metal, the decarbonization due 
t'j a single heating is not sufficient to have much practical sig- 
nificance; but if the tool requires frequent renewal by forging, 
the constant reheating will seriously impair its value; and in 
any, event it is an advantage to maintain the quality of the steel 
at its maximum. To prevent decarbonization for ordinary work 
charcoal instead of coal is sometimes used; and where hardening 
is not done continuously it is a good practice, because a few pieces 



257621 



I 



■ Ac fac ^id br ready for use 6 

I he vsed for tbe heating" 
for tfae irw TciMC as mtM at ior ^oa iv the iarArmog. Green 
coal AoaM aero- W wd M- hotiaE iW Oeri nr die banlening, 
ev«> if k is lor iStt ioisHc ynoes: W c at. wl^ the steel is 
kng wcfl k>E«I. ib ^bIit » noiKaae^ tnl afterward the 
dcunondm dae to hc a i i ^e b Hack atac npid. A ooke suitable 
for har d mi ag iIbmIiI be made aad alman kept en hand. To 
otCMB sadi a cokrnalac a fai;ec fiRof siaaB «)Ac«nl well wetted 
and baidEcd ^ iqxn ibc fire; and wiA a imnd bar make holes for 
tbe blast to cooie Arm^L WIhu Ac gas is oat of the interioT 
coal, and the ootsidc is well okcd, it may be broken op with a 
bar. so tfaai the gas may be bcnm am of tfae outside, and then 
the blast may be stofiped and the coke placed ready for use at a 
momeDt's notice. Good Uackaniihs always keep a store of this 
coke for use in makii^ wetdii^ beats as wdl as for hardening 
processes. ... If an artide has a veiy weak pan, it is neces- 
sary to avoid resting that part upon the cool or charcoal of the 
fire ; olber«-tse the weight may bend it, and in beating long slen- 
der pieces they shonld bed evenly in the fire or furnace, or, when 
red hot, the unsnpponed parts will sag. In taking such pieces 
from the fire, the object is to lift the edges verricaHy so that the 
lifting shall not hend them; and this requires condderable skill, 
because it must be done qniclclv. or parts will become cooled 
and will warp, as well as not harden so much as the hotter 
parts. 

Quenching for Hardening. 
"We now come to the cooling or quenching, which requires 




THE HARDENING OF STEEL. lOI 

l;as much skill as the heating to prevent warping and cracking, 
land to straighten the article as much as possible during the cool- 
licg process. The cooling should be performed with the view to 

lirevent the contraction of the metal from warping the weaker 
■ts ; and to aid this, in cutters of the type shown in Fig. 
tooth parts are sometiines made a little hotter than the 

piore solid parts of the article, the extra heat required 
Bto he extracted compensating in some degree for the di- 
Bminution of the sectional area from which the heat must be 

extracted. Water for cooling must be kept clean, and in that 



^ 



KIG. 6j.- 



■ BOLT TAP. 



case becomes better from use. It may be kept heated to about 
loo deg. F,, which will diminish the risk of having the article 
crack ; any corners should be made as rounded as possible. I f 
the water is very cold, and the heat hence extracted very rapidly 
from the outside, the liability to crack is increased; and in many 

I cases the water is heated to nearly the boiling point, so as to 
tctard the extraction of the heat. Since, however, the hardening 
of the steel is due to the rapid extraction of its heat, increasing 
ibe temperature of the water diminishes the hardness of the 

. 6+. — SPIRAL LIP 



Jjteel, and it is necessary to counteract this effect as far as possi- 
ble, which is done by adding salt to the water. . . . All arti- 
KiCles diat are straight or of the proj>er form while leaving the 
v£re should be dipped vertically and lowered steadily into the 
I'water ; and if of weak section or liable to crack or warp, they 
Ishould be held, quite still, low down in the water until cooled 
Iquite through to the temperature of the water. If the article j. 
Its taken from the water too soon, it will crack, and this is a [ 
fcomnion occurrence, the cracking often being accompanied by a' 



HARDENING, TEMPI 



jld be dipp^^H 
tally and th^H 



sharp, audible "click." Pieces of blade form sTiould t 
edgeways, the length of the article lying horizontally : 
article lowered vertically and held quite still, because, by mov- 
ing it laterally, the advancing side becomes cooled the quickest, 
and warping and cracking may ensue. Straight cylindrical pieces 




re. 65.— HOBS OR MASTER TAPS. 



t 



THE HARDENING OF STEEL. IO3 

^e dipped endwise and vertically. When, however, the dipping 
Vprocess is performed with a view to leave a sufficient heat in the 
body of the article to draw to a lower temper the pan dipped, 
the method of proceeding is slightly varied." 

The Hardening of Long Slender Tools. 
In order to harden long slender tools, such as stay-bolt taps, 
"hob" taps and long, taper die taps, for instance, so as to not 
require subsequent straightening or grinding, care is necessary in 
the machining as well as the hardening operations. It is not de- 
sirable to use the highest carbon steel when a large tool is to be 
lade if the hardening method given below is to be used. 

Have the stock for the tool about J^ inch larger than the 
nish diameter and rough down to within 1-16 inch of size. Then 
ack in an iron box in powdered cliarcoal and reheat, heating 
I a red and being sure to heat evenly and slowly. This will re- 
all strains which may have taken place in the steel during 
le manufacture. The slower the steel cools the better will be 
le results in the hardening, as it may be heated to a lower boat 
'hich will have a tendency to refine it. 

Sometimes when the rough-down blanks for long tools have 
een annealed by the method described above, upon taking them 
rom the annealing box some will be foimd to have sprung. When 
bis occurs do not attempt to straighten while cool, but instead, 
f possible, turn the bulge out. If this cannot be done, heat to a 
herry red and straighten while hot and re-anneal. After finish- 
ig. test the tool for trueness, anil then harden as follows : 

Have a box large enough to allow the tools to stand upright 
nd to leave lots of space for packing at the top, bottom and sides. 
Sck the packing material around tightly, put the lid on the box 
nd heat thoroughly through, testing for heat with test rods, and 
'hen the proper heat is obtained hold it for a few hours, then 
snove the box and draw the tools carefully from the pack with 
pair of tongs and quench in a bath of raw Unseed oil which 
lay be kept at a sufficient low temperature by some simple cool- 
arrangement. 

When dipping the heated tools quench straight down into the 
enter of the oil and move vertically until a black appears, when 
bey may be moved to the cdee of the bath tank. In an oil bath 
he contents should he a<Htatetl so that the oil will circulate and 
bw toward the center, thus keeping the vapor generated by con- 



4- HARDENING, 

tact of the heated steel and oil away from the work. By doii^ 
this there will be no soft spots in the work when hardened. 

Hardening Small Paris and Long Thin Paris. 
When a large number of very small parts, such as cutter I 
blades of the type shown in Fi^. 66, are to be hardened they I 



\ 




FIG. 66.— PAT^N" 



,SQLA 



should be packed in closed iron boxes, and the l)ox heated. 
When all the parts have reached the proper heat, they should be 
dumped into the quenching bath, of either oil or water, as the 
nature of the work may require. Another way by which small 
parts tiiLiy lie iK'aicd unifurin is by means of a lead bath. Keep 




the lead at the proper heat and cover the top with powdered char^ 
coal and Loke 

\crj small tools such as small piercing punches, etc., should 
be hardened m an od bath or in luke warm water, as if cold 
water is used the\ will cool too quiukh and come out of the bath 
cracked or so brittle as to be useless Never heat a piece of steel 
for hardening hot enough to raise scale on it; even when it is 



I 




e half-round side at an angle of about twenty degrees with the 
irface of the water and it will come out either almost straight, 
r straight. 



HARDENING, TEHPEHING AND ANNEALING. 

Hardening in Sohilions. 

In order to harden a large number of steel tools or pieces s 
that uniform hardness and temper will be attained, and so that 
the steel will come out of the process white and clean, as is often 
required, the following process may be adopted: First, in the 
healing of the steel, a solution which will project it from the 
fire and another to chill it quickly are necessary. This last 
solution will also give the desired clean white appearance to the 
steel. The receipt for this first solution is, equal quantities of sal- 
soda and borax in water containing one ounce of cyanide of 
potassium to the gallon. For the second solution, a strong brine 
made of salt and water, and about the same amount of cyanide 
as salt, will do. Have the water hot and add about two ounces 
of sulphuric acid to each gallon of water used; when mixed, put 
away in a cool place and keep well covered. 

To use the solutions proceed as follows : Fill all holes near 
the edge of the steel with fireclay, then dip into the first solution 
and place the steel immediately on the fire while wet. Heat 
slowly and carefully and be sure not to heat any one portion of 
the work faster than another, as the slower (he heat the more 
uniform its distribution in the piece. When the proper tempera- 
ture has been reached, which should be a clear bright red, dip 
the work straight down into the hardening solution ; when it 
has cooled, remove from the bath, and work of silvery whiteness 
and uniform hardness will be the result. When heating long 
slender pieces in this solution, dip them endwise, and do not shake 
about, but instead, revolve, if possible, rapidly. I 

Healing in Hot Lead for Hardening. 

There is a large class of work which can be best heated for 
hardening in red-liot lead. It is a very rapid and satisfactory 
method for such tools as small counter-bores, reamers, shank, 
mills, knurls and parts such as bicycle cones, balls, cups, and sew- 
ing machine and typewriter parts. What makes the lead par- 
ticularly valuable for heating such parts is that a uniform heat 
can be applied without danger of burning or scaling the inside be- 
fore the center is heated. 

When heating in lead a graphite crucible placed so that a 
imiform heat will be maintained beneath and around the pot will 
prove the best. As to the lead to tise, care must be taken to get 
a brand with as little sulphur in it as possible. Never use scrap 



I 




^_poui 



Itad, as it will ruin the steel. Chemically pure lead should always 
be used. 

There are a great many compounds in use to prevent the lead 
from sticking to the work. One of the best is the following: One 
lund of powdered cyanide dissolved in one gallon of boding 




water : allow to cool, and th*^ dip the articles to be heated in the 
solution; remove and allow to dry thoroughly before putting 
them into the lead. Moisture will make the lead fly. 

k Small articles of an even size and thick-ness throughout can 
put into the lead cold, while irregular pieces must be heated 



I 




arly red before putting into the lead in order to prevent tm- 
1 expansion. 

By keeping the surface of the lead covered with broken char- 
coal, drops wdl be prevented from forming. After the heating 
WS been concluded empty the crucible. 




HABDENING, TEMPERING AND ANNEALING. 

To get good results when hardening hy heating in lead, st& 
the liquid occasionally so as to equalize the heat, as the bottom 
will always be hotter than the top. When tools or parts willi 
fine projections or teeth are heated, take a stiff brush and clean 
off any particles of lead which may stick in them before quench- 
ing. This is necessary as steel will not harden when lead has 
stuck to it, as the spots do not come in contact with the bath. 

Hardening Metal Saws. 
To harden metal saws or articles of a similar nature, provide 
a pair of flat cast-iron plates and oil the faces well with a heavy 
oil. Heat the saws in a box or some other arrangement which 
will prevent the fire from coming in contact with them (a flat 
plate will do) and prevent the article from warping during the 




Tieating process. When heated to a bright red remove the article 
and place it on the lower oiled plate and drop the other plate on 
it quickly, and hold it down until the article is cold. If a pair 
of hinged plates are used one man can do the job ; if not, two 
will be required. 

Mixture to Prevent Lead from Slicking. 
The formula here given is taken from the report of the Chief 
of Ordnance of the United States War Department, and is used 
when hardening files, and has also given good results when hard- 
ening small taps, milling cutters, reamers, broaches, rotary files 
and similar tools having fine teeth. The following is a copy of 
the report : 



THE HARDENING OF STEEL. IO9 

"Before hardening, the files are treated with a mixture of salt 
md carbonaceous materials to protect the leeth from decarboniza- 
tion and oxidation. The kinds and proportions of the ingredients 
are given in the following table : 

II "Pulverized and charred leather i pound. 
"Fine family flour ij^ pounds, 
I "Fine table salt 2 pounds, 
I "The charcoal made from charred leather should be triturated 
until fine enough to pass through a No. 45 sieve. 

"The three ingredients are thoroughly mixed and incorporated 
while in a dry state and water is then added slowly to prevent 
lumps, until paste formed has the consistency of ordinary varnish. 
When ready the paste is applied to the file with a brush, care 
being taken to have the teeth well filled with the mixture. The 
surplus paste is then wiped off the file by the brush and the file 
is placed on end Ijefore a slow fire to dr\-. If dried too quickly, 
the paste will crack or blister; if not dried enough, the remain- 
ing moisture will be transformed into steam when dipped into 
the heated lead bath and cause an ebullition or sputtering of the 
lead, throwing out minute globules of the latter which may en- 
danger the eyes of the operator. The fusing of the paste upon 
the surface of the file indicates the proper heat at which the file 
should be hardened," 

t Hardening Long Taper Reamers. 

H The hardening of long taper reamers of small diameter, so 
■ as to prevent them from coming through curved or twisted, is one 
of the most difficult operations for the hardener, and we can only 
advise the necessary precautions used by those who succeed with 
such work. The steel should be annealed a second time before 
the finishing cut is taken, by heating slowly in a low fire by pack- 
ing it in an iron box or tube with powdered charcoal, fine sand, 
or clean ashes: then finished. The heating for hardening should 
be done in the same manner as the re-annealing. When the box 
and reamer have been heated thoroughly to a bright cherry red the 
reamers shotdd be carefully drawn out endwise, so as to prevent 
the possibility of bending while hot ; and immediately quenched 
vertically in an oil bath. Any variation from a vertical position 
while dipping is liable to warp the work, through one side cool- 



I 




HARDENING, TliMfliKlM^ AND A.N.NEALI 

iiig faster than tlie other. In (Irawing temper, care should be 
iJikfti to heat evenly on all sides, so as to bring them to the same 
siraw color, brown or light blue, according to whatever use the 
tool is to be put. Long delicate reamers should always be ground 
to size after the hardening and tempering operations. _ 

Tlic I'sc of Clay in Hardening. H 

Verj- often in die and tool work it is desired that a piece with 
a hole in the center should be hard around the outside and soft 
around the hole, or a punch is required to be hard at both ends 
and soft in the center. To accomplish these results with ease 
n*t' cl.i\ m the following manner: When the slock around the 
hole IS lo be left soft and the outer edges of the piece hardened, 
till the hole with cla^- and pad it at both sides, then heat the piece 
«nd pliui^c tl into the water. When cool, remove the clay and 
the itwk amund tlic hole will be found to be soft while the edges 
will tie as hurtl as retiuiretl. To harden both ends of the punch 
aiul leave (he tmier soft, put a bandage of clay around the center, 
or desiretl soft portion, about -yi of an inch thick and bind it 
with u piece of thin sheet metal. Heat and quench, and the de- 
siivd restill will be accomplished. 

When hanteiiinK dies or other press tools in which there are 
lu'lec iU'«r X\w eilges of the work, fill the holes with clay before . 
heuttn^ jinO the lendency to crack will be overcome. When thfr J 
hoU'Jt are not fiUe*l with ch\\- (when the steel is quenched) steam 1 
KvtK^rAtVN iu the holes and cracks start, or excessive warping oc- J 
0»r«. \\\W lo Ihc f»« ihut the steam does not escape fast enough.] 
«iul \\w vWltracting of the metal is unequal. 



Iholec iU'«r X\w eilges of the work, fill the holes with clay before J3 
heuttn^ jinO the tendency to crack will be overcome. When thfr ^| 
hoU'jt are not fiUi-*! with cla\- (when the steel is quenched) steam ^H 

I 

'M 

re- ^" 



.Vfiiiii/ InslructioHS for Hardening and Tempering. 
Oflvu when tool steel is brought, special instructions will be 
tllvrH «* lo the method of hardening and tempering it. Some-, 
\i\\w* »hr»c instructions are followed out and oftener they ari 
Ui>l, Now ill all cases when such instructions are given, don' 
(inifd lo RAi by them, otherwise do not buy that brand of steel,! 
Imt iiutiNtd secure a brand which you can harden as you thujei 
lit M. There arc various brands of steel on the market which are 
lin'il for a number of special purposes and which possess qualities 
which other brands do not fin regard to cutting at high speeds, 
iiiiii'vini; large amounts of stock, etc.) which require hardening 




: HAKDENING OF STKEL. Ill 

ai. ciifferent temperatures and tempering at special colors. If you 
require this sort of steel for any special purpose^ don't try to find 
out wliv the special instructions are given, but do as directed, and 
if the results are what the makers claim for it, it does not make 
any difference if you have to harden it in a cake of soap — the 
result is the thing. 



FIG. 74 — THREAD DIE. 



^ Hardening and Tempering Round Thread Dies. 

A good way to harden and temper round thread dies of the 
'pe shown in Fig. 74 is to proceed as follows: The die after 
aving been drilled, worked, filed, etc., 
should be split at D, leaving about 1-32 inch 
of wa!l as shown. Heat carefully and 
quench in water bath, after which polish the 
sides. To temper use the lead bath. Enter 
the die into the bath edgeways up to about 
the dotted line shown in Fig. 74. After 
holding it in the bath for about a minute r 
move and examine. If the heating has been 
done correctly the part A will have turned blue while the point 
F, will not be drawn at all. Treat B likewise, and in turn C and D. 
When this is done properly there will be sufficient heat contained 
in the outer portion to gradually draw and temper the point E, 
which may be anything from a light yellow to a dark yellow, as 
the case may require. In the tempering, a few drops of lard oil 
on the teeth at intervals when required will check the temper 
and prevent it from running out further at one point than an- 
olher, A little practice will teach the operator how much heat 
to subject the outside portion of the die to so as to allow of all the 
point E coming to the same temper. 

After the tempering process the die may he repolished and 
then the wall left at D removed by grinding with a thin emery 
wheel, or by entering a small narrow face set and hitting it a 
sharp blow, when the wall will break out. The reason for leaving 
tlie thin wall at D is to hold the ends firm while hardening, 
thus preventing excessive shrinking and warping. Split bush- 
ings may be hardened in the same manner. 

Harden'!!!; Bushings. Shell Reamers, Hobs. Ele. 
Ipvirp useful in the hardening of bushings, shell 





^m 



Xi:, -IKMI'SRIXi; AND AXXKALlNti. 

hobs, etc., IS shown in Fig. 75, and c 
of a piece of drill rod, R, threaded about ac 
inch longer than the length of the article to 
be hardened, and nut and washer located as 
shown. The dotted lines show the work to 
be hardened, AAAA, asbestos washers, BU, 
common iron washers, the whole being held 
together between the two nuts. Heat the 
entire arrangement to the proper tempera- 
ture and quench in water in the usual man- 
ner. By using a device of this sort an up- 
ward flow of water through the article is 
prevented, as is the consequent sudden chill, 
thus eliminating to a certain extent rfie tend- 
ency to warp or crack. In such tools in 
which the outside only is desired to be hard- 
ened, the method is an excellent one, as the 
inside will remain comparatively soft, unless 
very thin, when it will harden clear through. 

Hardening and Tempering Collet Spring Chucks. 
The following kink we have found very handy when making 
collet spring chucks of the shape shown in Fig. 76. After finish- 
ing them in the lathe, leaving, of 
enough stock to lap and 
grind to a finish, face them on an 
arbor and saw the spring slots as 
shown : that is, at the end of each 
slot, as shown at T and V. In- 
stead of cutting completely through 
at this point, leave a very thin wall 
about ^ inch long at the end of 
the cuts. Then harden and temper the chucks as desired, and 
after lapping the inside to size, place on an arbor and grind the 
tapers as required; then take a small, narrow broach and by 
entering it into the slots and hitting it a sharp blow with a ham- 
mer the thin wall will break through. This kink I have used 
to the best advantage in shops which had no grinding facilities. 
When proceeding as aforesaid it was possible to finish the outside 
and taper to size before hardening without the possibility of the 
chucks running out to any noticeable extent. Of course for | 




FJG. 76. — SMALL COLLBTj 
SPRING CUUCK. 



J 




work of the utmost accuracy this method would not do. But 
then again work of the utmost accuracy is not accomplished in 
shops where the tool facilities are not up to dale. 

The Taylor-White Process for Treal'mg Steel. 
In the September, 1901, number of the Journal of the Frankliu 
bstitute was published a paper by Charles Day upon the Taylor- 

' White process for treating tool steel, and the results obtained 
with steel so treated, at tlie works of the Link Belt Engineering; 
Company. Philadelphia, Pa. When this process was first an- 
nounced facts were given and quoted reports of tests made at the 
works of the Bethlehem Steel Company, Bethlehem, Pa., where 
the process was developed by Messrs. Taylor and White. The 
paper by Mr. Day gives information upon air hardening steels in 
g'eneral before reverting to the subject of steel treated by the 
Taylor-W"hite process. 

Mr. Day says that air-hardening; steels have unquestionably 
replaced the carbon variety for roughing work, the efficiency of 
the former ranging from one and one-half to twice that of the 
latter. This gain is because air-hardening steels hold their cut- 
ting edge at much higher temperatures than carbon steels and 
consequently can be worked at proportionately greater cutting 
speeds. The usual method of hardening air-hardening steels is 
well known, manufacturers usually placing a great stress on the 
fact that the tool must be heated over a cherry red, otherwise it 
will be burned and so ruined. The object of Messrs. Taylor and 
White was to obtain some exact knowledge on this matter, and 
extensive experiments were conducted in the belief that a tool 
steel could be produced to give still better results than those 
already obtained. 

The new process depends upon the fact that although both 
carbon and air-hardening steels deteriorate rapidly when the tem- 
perature rises above a cherry red, there are some chemical com- 
positions that jnay be used for air-hardening steels which are 
much improved as cutting tools if they are raised to a higher 
temperature in the hardening process. Their maximum efficiency 
is reached when the steel is heated to a point where it crumbles 
when tapped with a rod. The point to which air-hardening steel 
was formerly heated in the process of hardening is between 1,500 
and 1,600 deg. F., and is called the breaking-down point. Steel 

I/haviiig the new treatment is heated to 2,000 deg. F, The com- 



I 




n 



1 !_' 

' -■- of an air-liarden- 
Si- - :::::ini and 4 per cent 

. ; ' a> tlie chilled scale 

.::■: f> or more per cent 

...-■^••n seems to matter 

■■> i::ivin^ equally ^oi\d 

■.:igh heat" (2,000 de- 

.-: temperature, in a lead 

r. j:c., as the case may be. 

• xrature should rise, as in 

■ .:?!y impaired. After the 

:r. 1 to be further increased 

•j "low heat" for about ten 

^ —.m 700 de^. to 1,240 dei:^. 

-..::* the tool is ready for use. 

vhen reforgin^ and the tools 

.XT. 

'-White process apparatus is 

■ ^ruriire can be controlled within 

■> for the uniformity of results 

' :!v!s process. 

. .-m! worked upon at the shops of 

— \i::v is cast-iron. Jn order to 

"L :^x^l was obtained from P)ethle- 

. : 'vrinjT^ niill turning the inside 

-.■■•.lired to do this work with their 

;. TMTTy times in setting piece rates, 

^ With the Taylor-White tool the 

, :'.e-half hours, and a gain of 75 

^.. --vV. heretofore was ncn the best ob- 

• -: worked to its highest efficiency, 

-"c SviviiiiT due to the new steel. 

%.is vi!>o obtained froih an order of 

v-i v"'^ similar work having been tabu- 

^ "'c average time reciuired to machine 

- \J. ti^xMs was nine and one-half hours: 

^ ■ .r sheaves, the roughing being done by 

^ -\c hours and five minutes, or a savin<r 



k 



te ti'.^io tor setting up, forming, boring 



THE HARDENING OF STEEL. 1 15 

and polishing the same when the sheaves were finished with old 
tools as with the treated tools, since the latter are not suitable for 
cutting iinishing cuts, the time for roughing would have been 
7.85 hours and a saving of 56.3 per cent was made in operations 
where it was possible to use treated tools. 

In order to obtain some data with regard to pressure on the 
points of tools for given depth of cuts, feed, etc., and at the 
same time to show the effect of the treatment, a cast-iron ring 
six and one-half feet in diameter was bolted to the table of a 
seven-foot mill. The first tool used was one treated for hard 
material. It cut 106 pounds of metal in 10 minutes, and when 
removed was in perfect condition. A "Mushet" tool under the 
same condition lasted but one minute, and removed 5^ pounds 
of metal. The actual pressure against the tool in each case ex- 
ceeded y/4 tons, while the pressure per square inch with another 
self-hardening tool was 143,000 pounds. 

Eighteen months ago a 50 horse power engine supplied the 
power for about 40 machine tools in the Link Belt Engineering 
Company's works, and also run the pattern shop and grinding 
room. The actual horse power developed had been found to 
average 45. Of this 2y horse power was consumed by the shaft- 
ing, leaving but 18 horse power for actual work. After the new 
tools were in general use and the machine pushed to obtain the de- 
sired results, it became apparent that the power was absolutely in- 
adequate; indicator cards from the engine frequently showed 
an overload of 60 per cent, and at this point it was found essen- 
tial to put motors on some of the larger tools. 

The following particulars about the process have been fur- 
nished by the Bethlehem Steel Company: 

"The practical speeds at which these tools will run has been 
found to be from two to four times that of any steels which we 
have experimented with, and we have endeavored to obtain the 
best in the market. 

"The process, which is applied after the tool has been dressed 
or machined to shape, penetrates to the center of the steel, even 
in the largest tools we have ever treated, i. e., 4 inches square. All 
of the standard brands of self-hardening steel which have been 
experimented with are improved to a more or less extent by the 
treatment ; it is preferred, however, to use a steel of special com- 
position in order to get the greatest uniformity and maximum re- 
sults. This special steel forges so much more readily than the 



Il6 HARDENING, TEMPERING AND ANNEALING. 

general run of self-hardening steels that tools of different shapes 
may be easily made up. 

"We have also discovered a simple and comparatively rapid 
method of annealing of special steel, by which tools may be easily 
machined to shape, making it applicable to twist drills, chasers, 
inserted cutters, etc., which have theretofore not been made from 
self -hardening steel. 

"A great advantage in the use of these tools is that when cut- 
ting dry at the rate of maximum efficiency the chips should come 
off blue. These blue chips enable a foreman at a glance to tell 
whether the work is being done at the proper speed when running 
under water at the proper cutting and allowing the tool to cut 
dry for a few moments. 

"The apparatus used in the Taylor- White process offers also 
a simple and effective means of heating any other tools at uniform- 
ity and higher qualities in this class of steel, as well as self-hard- 
ening steel. 

"As is well known, tempering steels of different makes and 
different qualities require different temperatures for hardening 
to obtain the best results ; therefore, by means of our apparatus, 
which is capable of closely controlling temperature, these points 
may be accurately determined for each class of steel, and made 
use of in daily practice. The operation of the process is ex- 
tremely simple, as it is controlled by apparatus which regulates 
the different steps, and does not require skill or expert labor.'* 



CHAPTER V. 



f 



^1 
■I 



UPERING — BY COLORS — IN OIL — ON HOT PLATES — BY THERMOM- 
ETER IN UOT WATER IN THE SAND BATH BY 

SPECIAL METHODS. 

Ti-inpcrhij".
