Repository: barack-hash/offline-survival-llm

# Offline Survival LLM Device

A portable, fully offline reference device: Raspberry Pi 5 running a
local LLM (Qwen2.5-3B-Instruct via llama.cpp) grounded in a curated library of
public-domain survival and rebuilding manuals via RAG. Physical keypad
input (Arduino), e-ink display, battery + solar power. Built for use
during outages and disasters — no internet required after setup.

**This device is a reference aid, not a sole authority.** For anything
safety-critical (medical dosing, structural loads, electrical work), it
shows verbatim source text and warns when only one source backs a claim —
and you should still cross-check against a second source before acting.

File: corpus/pd/hardening-tempering-steel-1903.txt (part 4 of 9)
Google 
In the term "tempering" we include all processes which tend to 

luce the hardness of steel to a degree recognized inside the 
test by color, and also all processes by which the degree of 
lardness is lowered, modified, tempered, or lessened. It is wrong 
to apply the term "temper" to processes which at one operation 
leave the steel harder than any degree of the color test ; a process 
which does not reduce the hardness of steel to a degree denoted 
by some color in the color test should be termed hardening. 

If instead of the color, in tempering, the degree of temperature 
required were given, the process would be very much simplified. 
Thus 430 degrees would denote the same degree of hardness as a 
faint yellow and all degrees of hardness above that would have 

be specified in less temperature, while all degrees of softness 
iwn to a blue tinged with green would be included in degrees 

temperature up to 630. The degrees of softness below that 
'denoted by color test or thermometer are: bright red in the dark. 
720 degrees; red hot in twilight, 884 degrees, and red visible by 
day. 1,077 degrees. The degrees of softness below them are indis- 
tinguishable by the test; they remain unknown quantities of de- 
grees, and are only indicated by the ease with which the metal 
can be machined. 

The universal adoption of thermometer test for tempering will 

love the technical objection to the color test. i. e., that the 
ilor obtained on the piece of steel through heat is no indication 
'that the steel possesses any above its natural degree of hardness ; 
as steel, wrought iron and cast iron will assume, when polished 
and heated to the necessary degree of temperature, all the colors 
o^ the test Thus the color on a piece of steel is simply an indi- 
cation that it has been heated to a certain degree, not that it is 
tempered, or in fact that the heating process has in any way 

nged tlie degree of hardness or softness. 




• ■ . '::: '-:3i:. : \n:» anxealing. 

"c ■■ I ^^jo^nd operation modifies the 

•:r --■;:•:: ?> :i'.e rirst one and depends for its 

T ■ :: — :::* _f :he first process. For instance, 

. :> -irrr. E uniform grade are heated to the 

:'::!.-cru:v.r-. jnd quenched in water until cold, 

.'• '.err*. :•_ :he same color, they will of course 

■..i^ .ci:"fe CI hardness; but if other pieces 

. :::r-x?! iHjrcentage are subjected to exactly 

:> ietoils. leaving upon them the same 

. '.'.: -vss^ss the same degree of hardness 

»;in this we learn that temper colors 

..,.. .* :! :>.e degree of temper in pieces of the 

-xi.'x > :ioc indicative of any uniform degree 

i^ - ■!!t\;^nsive cutting tools the above facts 

■ . t ■rc-::. as for such tools special brands of steel 

\ y. liardcn sufficiently to give accuracy to 

;^. A hen heated to any degree of heat from 

V ■. w rt.\' : the difference in hardness in the 

1.1. :i v't'tcr degrees of heat being too small 

• i>iv.c«a:icn in tools which are inexpensive to 



.S. '.v. ■ 

- . « ■ »' » V 



• Vi 









t^ i <^vcial tools the exact degree of temper 

. .1 ^vt> icuTtnined must be given. A tool user 

:v >i\i«.x .'C >eUow in the color test alone enter over 

.11 kI chat within these 70 degrees lies a wide 

! > ■iiuch l>etter to adopt a tempering process 

V ^^i'^ .iccuracy the first heating temperature, 

\ Kai'ii^ of a tool in melted lead, melted salt, 

.KM quenching it into a cooling bath the tem- 

V itwintained by suitable means, and then 

V s - i V i« .1 \t"h ot oil heated to and maintained at the 

. ,v .»..., v wji^irxxl. When such methods are used, 

V V I >iH?Kl wltich experience in using has taught 

\, ^. viiv>t obtainable accurate degree of temper 

^ . yx ■• S\> V o^vrations, and the tools will be hard- 

^ ^ ..s»v v^'"»J^^Jc than could be obtained under the 

^. s- v>.,.v^\x whcrv* large numbers of hardened tools 

vV -"^^ ^^' v.wihods described are in use; but 

^^ X X s V \ Vt VV >'*' ^'"l^* ^ ^^^v small parts at intervals 



; required, it would not of course pay to keep the lieating ar- 
' rangements constantly ready. It is then that the open fire and the 
color test must be adopted. It is under the latter conditions that 
the skill, experience, and judgment of the hardener are called 

I into use. as from the time the steel is put in the fire until it is 
quenched and tempered, upon him depends absolutely the entire 
Success of the operations. 
: 



I 



Tempering in the Sand Bath. 
When a number of pieces of the same size or of slightly dif- 
ferent sizes have been hardened and it is desired to draw them 
■all to the same temper, the sand bath will be found to give the 
most uniform results. This consists of an iron box filled with 
id heated over the fire or in a muffle to the temperature re- 
quired. When the sand has been heated to the required degree, 
the tools to be tempered are lowered into it and removed when 
the color denoting the temper required appears. 

Tke Effects of Slow Heating and Tempering. 

Always remember that the slower the temper is drawn, the 
icngher the steel will be. When steel is slowly heated in temper- 
ing and the heat is distributed equally over the entire piece, the 
molecules assume the most stable position with regard to each 
other, and when the tool is in use, all are alike affected by any 
shock sustained. The effects of heat on copper and bronze are |, 
exactly opposite to those manifested by steel, as when such metals I 
are cooled slowly they become brittle and hard, but when cooled 
rapidly soft and malleable. 

Tempering in Oil. 

Almost all large shops in which any amount of hardening and 
■tempering are done have discarded the method of tempering by 
colors and have adopted the more reliable methods of doing it in 
oil, gaging the beat by thermomenter. A kettle containing the oil 
i= placed on the fire and heated to the right temperature; the 
hardened parts are thrown in and left in the liquid until drawn. 
By this method there is no possibility of overdrawing, as it is im- 
possible for the parts to become hotter than the oil. When tem- 
pering in this manner it is not necessary to brighten the work 
tefore the operation, and when a lot of such work is done it will 
be acconipHshed much cheaper than if the old method were used; 
besides, the most satisfactory results will be attained. 



I 



EAHDENINS, TEMPERING AND ANNEALING. 

Hardening ttnd Tempering Springs. 
As very often springs are included in the constructions of" 
fixtures, appliances, and machines, it is well to understand how to 
harden and temper them successfully. For small and medium- 
sized springs use a solution composed of one-haif sperm oil, one- 
half neat's foot oil with an ounce of rosin, and the springs \ 
come out of the hath tempered as desired. For heavy springSj* 
which have to exert a great deal of pressure, use hot water. Havel 
the water boiling and plunge the springs, when at the proper heat, \ 
into it. By adopting this method no burning off will be necessary,J 
as the springs will be the proper temper. What is more, they > 
not break or "crawl up" when in use. 

Biasing Off Springs. 

To temper springs by "blazing off" use cottonseed oil. Foffl 
some work, however, a mixture of this and fish oil will work bet-fl 
ter than either of the two oils alone. In doing this work experi-j 
ments will determine just what oil or what proportion of af 
mixture of the two will contribute to attaining the best r 
suits. 

Tempering Rock Drills in Crude Oil. 

For the tempering of rock drills crude oil will give the best r 
suits, and by using it as a quenching bath even the amateur may 
temper stee! to stand like an expert. This is so because when 
using oil a slight variation in temperature does not produce the 
effect on steel that water does. The experience with crude oiL 




FIG. 77. — ROCK DHILI. 8TKEI,. 



for the tempering of rock drills by one who understands tb* 
requirements of such work is of value and may cause its mors^ 
extensive use. B. Hastings, in the Mining and Scientific Press,! 
states : 

"It is a very rare thing for an oil-tempered drill to break, and I 
it wears much better tlian a water-tempered one. The mostj 



TEMPERING. I2T 

Serviceable slack tub I founri to be common five-gallon oil can, 
tt^tith the top left as a flap or cover to throw down and smother 
flame in case the oil ignites from the hot steel. If the vessel is 
left open the ignition, if it does occur, is of little consequence, 
hke that of coa! tar; hut with a partially closed tuh or tank car, 
the accumulated gases are liable to produce 'fireworks,' as the 
writer can testify. There is really no necessity for such incon- 
venience, however, as the proper heat for plunging the steel^a 
bright red — is a little below the point necessary to flash the oil, 
I do not use more than five inches of oil in the bottom of the 
can. The hotter the oil becomes, the better are the results. The 
consumption of oil is small, principally due to that portion 
sticking to the drills on withdrawal. Plunging them in loose dirt 

(afterward will clean them." 
Hardening and Tempering Mill Picks. 
Bath for Hardening, — Take 2 gallons rain-water, I ounce cor- 
fosive sublimate, 2 of sal-ammoniac, i of saltpeter, i^ pints of 
rock salt. The picks should be heated to a cherry red, and cooled 
in the bath. The salt gives hardness, and the other ingredients 
toughness to the steel; and they will not break, if they are left 
without drawing the temper. 

Composition for Tempering Cast -Steel Mill Picks. — To ^ 
gallons of water add 3 ounces each nitric acid, spirits of hartshorn, 
sulphate of zinc, ^al-ammoniac, and alum ; 6 ounces salt, with a 
double handful of hoof parings ; the stee! to be heated a dark 
cherry red. It must be kept corked tight to prevent evapora- 
tion. 

To Temper Picks. — After working the steel carefully, prepare 
a bath of lead heated to the boiling point, which will be indicated 
by a slight agitation of the surface. In it place the end of the 
pick to the depth of i^ inches, until heated to the temperature 
required. The principal requisites in making mill picks are : First, 
get good steel. Second, work it at a low heat ; most blacksmiths 
injure steel by overheating. Third, heat for tempering with- 
out direct exposure to the fire. The lead hath acts merely as 
a superheater. 

Straightening Hardened Pieces iVhich Have Warped. 
When a piece of steel has been carefully heated and just as 
■fully quenched, there is little chance of its warping. But 



\ 



I 

1 



122 HARDENING, TEMPERING AND ANNEALING. 

when a piece does warp, before it can be used for the purpose 
required, it must be straightened. To do this proceed as follows : 
Take two "V" blocks and place them on the bed of an arbor press 
or a straightening press — either one will do — and place the piece 
or tool on the *'V'* blocks with the concave side down. Then take 
a Bunsen burner, with a hose attached to it for the gas supply, 
and heat the concave side; do this slowly, and do not heat hot 
enough to draw the temper. While the steel is hot apply sufficient 
pressure to spring the piece or tool back into shape. A large 
number of hardened pieces, which would otherwise prove useless, 
may be saved by straightening them in this manner. 

Tempering Thin Articles, 

Articles of thin material, like springs, which require a spring 
temper, are frequently treated by dipping in oil and then burning 
off the oil over the fire. Blacksmiths adopted this method in- 
stead of trying to temper by watching the color, as it is found 
that it subjects the piece to just about enough heat to produce 
the desired results. In the case of thicker pieces, however, like 
tools, it is much better to use the hot iron and watch the color. 
The temper can thus be drawn to just the point desired, and the 
steel will be tempered more uniformly both on the outside and in- 
side than when the other method is used. 

Tempering in the Charcoal Flame. 
A great many mechanics prefer to temper in a charcoal flame. 
To do this properly the thickest portion, or the part not requiring 
any temper, should be held in the flame ; and as it becomes heated, 
the tool should be wiped at intervals with an oily piece of 
waste. The oil will keep the temper even and prevent drawing 
more in one place than in another. In drawing the temper of any 
tool it should always be done slowly, as if it is done rapidly the 
temper is apt to run out before one is aware of it. 

Tempering Wood Planer Knives, 

The following extract from an article contributed to the 
*' Woodworker" gives a practical method for tempering wood 
planer knives : 

"We have one batch of knives that will not hold an edge in 
oaK unless drawn to a temperature of about 400 degrees, and as 
this shows a very indistinct color it is not easy to get without a 



TEMPERINfi. 123 

I thermometer. As these are 6, 8. and lo-imrh knives, they cannot 
--. hardened in water without a reasonaljle certainty of cracking 
I back ihe length of the beve! in one or more places ; and as oil will 
I not carry off the heat fast enough lo keep the body of the knives 
I from drawing the edge, it promised a serious problem to solve. 
■ was managed in the following manner, and after a few 
1 trials I was able, to obtain the proper degree of hardness without 
I drawing for temper at all. 

"Take a vessel of proper width to receive the length of knife, 

[ put some water in the bottom and pour an inch of oil on top. 

I Heat the edge of your knife an even cherry red back as far as 

I you wish to harden it, and holding it level thrust the edge into 

I the oil for a moment unti! the color leaves, then slowly let it down 

1 into the water. The oil cools without cracking, and the water 

prevents the heat in the body from drawing the edge. It is not 

, necessary to harden all long knives in this manner, as the oi! 

I alone will produce a sufficient hardness in ordinary cases if a large 

mgh body of oil is used and the edge of the knife is immersed 

I with a stirring motion. It can then be tempered to about 500 

degrees by the heat nf the body of the knife and suddenly cooled 

\ in water at about 80 degrees. These long knives are pretty sure 

warp some when tempering or hardening in this way, the back 

soft steel side contracting more than the face. To straighten, 

lay face down on an anvil and with a round-nosed machinist's 

, hammer give a quick, sharp blow, distributed evenly between the 

edge bevel and the line of front end of slots. Be careful 

I to hammer directly over the spot resting on anvil or the knife 

1 vibrate in the hand and the force of the blow will be diffused 

and lost. This gentle hammering stretches the back of the knife, 

and when its length equals the face it will be straight." 

Tempering Swords and Cutlasses. 

The tempering of swords so that they will stand the United 

States government test may be accomplished by heating in a char- 

l coal fire to a bright red and quenching in pure water, afterward 

1 drawing the temper in a charcoal flame. 

Drawing Polished Steel Articles to a Strait' Color ar Blue. 
The surface of polished steel articles wilt acquire a pale straw 
I color at 46a degrees F., and a uniform deep blue at 580 degrees F. 
1 The other shades between these may be had at intermittent tera- 
I jieratures. 



1 



124 HARDENING, TEMPERING AND ANNEALING. 

Tempering Solutions, 

1. Saltpeter, sal-ammoniac and alum, of each 2 ounces; salt, 
I J4 pounds ; soft water, 3 gallons. Never heat over cherry red ; 
draw no temper. Sal-ammoniac and iron turnings or filings 
make good rust joints. 

2. To 6 quarts of soft water add i ounce of corrosive sublim- 
ate and two handfuls of common salt. When dissolved the mix- 
ture is ready for use. The first gives toughness, the latter hard- 
ness to the steel. Remember this is deadly poison. 

3. Water, 3 gallons; salt, 2 quarts; sal-ammoniac and salt- 
peter, of each 2 ounces ; ashes from white ash bark, i shovelful. 
The ashes cause the steel to scale white and smooth as silver. 
Do not hammer too cold. To avoid flaws do not heat too high, 
which opens the pores of the steel. If heated carefully you will 
get hardness, toughness and the finest quality. 

4. Salt, 4 ounces; saltpeter, y^ ounce; pulverized alum, i 
ounce to i gallon of soft water. Heat the articles to a cherry 
red, and quench, but do not draw temper. 

5. Saltpeter and alum, each 2 ounces ; sal-ammoniac, y^ ounce ; 
salt, iy2 ounces to 2 gallons of soft water. Heat parts to be 
'tempered to a cherry red and quench. 

Tables of Colors, Melting Points and Suitable Tempers for 

Given Tools, 

The following tables have been carefully arranged and will 
be found to be approximately correct : 

Melting Points of Solids. 

Deg. F. 

Aluminum i>i57 

Antimony from 81 1 to 1,150 

Bismuth from 476 to 512 

Copper from 1,929 to 1,996 

Lead from 608 to 6x8 

Mercury — 39 

Tin from 442 to 451 

Zinc from 680 to 779 

WrV 

Cast iron 2,477 

Gold 2,587 

Silver 1,250 

Steel 2,501 

Glass 2,377 

Brass 1,897 



TEMPERING. I25 

Melting Points of Solids— Continued, 

Wr't" 
Platinum 3,077 

Cadmium 602 

Saltpetre 600 

Sulphur 225 

Potassium 135 

Table of Tempers to Which Tools Should be Drawn, Arranged 

Alphabetically. 

Tool. Color. Deg. of Tern. F. 

A 

Augers Light purple 530 

Axes Dark purple 550 

All cutting tools for soft material Very light yellow 420 

All hand taps and dies Straw yellow 460 

All kinds of hand reamers Straw yellow 460 

All percussion tools for metal. Blue 549 

B 

Bone-cutting tools Very pale yellow 430 

Boring cutters Straw yellow 460 

Butt mills for brass Very light yellow 420 

Burnishers Very light yellow 420 

Bending and forming dies Dark yellow 490 

C 

Chasers Straw yellow 460 

Coppersmiths' tools Light purple 530 

Cold chisels for steel Light purple 530 

Cold chisels for cast iron Dark purple 550 

Cold chisels for wrought iron Light purple 530 

Circular saws for metal Light purple 539 

Cutting tools for iron Light yellow 440 

Collets Dark yellow 490 

Chuck jaws Dark yellow 490 

Chisel for wood Spotted red-brown 510 

Clutch bolts Very dark blue 601 

Cams with sharp corners Very dark blue 601 

Clutch springs Blue 549 

D 

Drifts Brown yellow 500 

Dental and surgical instruments Light purple 530 

Drawing mandrels Very light yellow 420 

Drills for brass Straw yellow 460 

E 

Edging cutters Light purple 530 

Embossing dies Light yellow 440 



126 H.\RDEX1NG, TEMPERING AND ANNEALING. 

Table of Tempers to Which Tools Should be Drawn, Arranged 

A lphabetically--Con tinned. 

Tool. Color. Deg. of Tern. -Fl 

F 

Flat drills for brass Brown yellow 500 

Flat drills for steel and iron Straw yellow 460 

Firmer chisels Dark purple 550 

Framing chisels Dark purple 550 



Ciimlets Dark purple 550 

Gauges Brown yellow 500 

H 

Hammer faces Very pale yellow 430 

\ land plane irons Brown yellow 500 

Half-round bits Straw yellow 460 

I lack saws Dark purple 550 

I land tiH^ls Light yellow 440 

Hand springs Purple blue 529 to 531 

I lanunors and drop dies Spotted red-brown 510 

r 

Ivory A^Uting tix>ls Very pale yellow 430 

luM^rtcd saw teeth Straw yellow 460 



Juw pieces Purple blue 529 to 531 

L 

I eulhcr *'vUting dies Straw yellow 460 

liUhe tools fv^r brass Very light yellow 420 

liuuv cutting dies Straw yellow 460 

I «u ue iorging dies for press Dark yellow 490 

M 

Mouldnm und planing tix^ls Dark purple 550 

MilhuM enttevji Straw yellow 460 

Milhuki cnttetJ* for brass Very light yellow 420 

N 

Nvedle^. .Dark purple 550 

P 

Vw^^ dU"» t\»v brasj* Light purple 530 

I'u..^ slU"» Hot evdd-rolled stock Brown yellow 500 

I'u.i die's toi nluvt steel Straw yellow 460 

I'ji^. vlis-1 t\>i leather Straw yellow 460 

I'm .. du>i t\M paper Dark blue 570 

l'iiikmN*> Straw yellow 460 



TEMPERING. 12/ 

Table of Tempers to Which Tools Should be Drawn, Arranged 

A Iphabetically — Continued. 

Tool. Color. Deg. of Tern. F. 

Planer tools for iron Straw yellow 460 

Planer tools for steel Very pale yellow 430 

Parts subject to shock Very dark blue 601 

Paper cutters Very pale yellow 43a 

R 

Rock drills Straw yellow 46a 

Reamers . . f ...t.j .l. .j. * Straw yellow 46a 

S 

Shell reamers Brown yellow 50a 

Screw-cutting dies Straw yellow 460 

Scrapers for brass Very pale yellow 43a 

Steel-engraving tools Very pale yellow 430 

Scrapers Very light yellow 42a 

Slight turning tools Very pale yellow 430 

Screw drivers Dark purple 55a 

Springs Dark purple 550 

Saws for wood Dark blue 57a 

Saws for bone and ivory Dark purple 550 

Stone-cutting tools Brown yellow 50a 

Small milling cutters Straw yellow 460 

Shear blades Dark yellow 49a 

Springs Very dark blue 601 

T 

Twist drills Brown yellow 50a 

Taps Straw yellow 460 

Threading dies for brass Light yellow 440 

1 ruing blocks Straw yellow 460 

Tools for wood, to be filed Purple blue 529 to 531 

lools for wood, not to be filed Spotted red-brown 510 

W. 

Wood-engraving tools Very pale yellow 430 

\Vood-boring cutters Brown yellow 500 

Wire-drawing dies Straw yellow 46a 

Table of Suitable Temperatures for — Deg. F. 

Annealing steel 900 to 1,300 

Annealing malleable iron (furnace iron) 1,100 to 1,400 

Annealing malleable iron (cupola iron) 1,500 to 1,700 

Annealing glass (initial temperature) 950 

Working glass 1,200 to 1,475 

Melting glass (into fluid) 2,200 

Hardening tool steel 1,200 to 1,400 



128 HARDENING, TEMPERING AND ANNEALING. 

Tabic of Suitable Temperatures for — Deg. F. 

Cssehardening iron and soft steel 1,300 to 1,500 

Core ovens in foundries 350 

Drying kilns for wood 300 

Baking white enamel 150 

Baking red and green enamel ". 250 

Baking black enamel 300 

Vulcanizing rubber 295 

Table of Temper Colors of Steel. Deg. F. 

Faint yellow 430 

Straw color 460 

Dark straw 470 

Brown yellow 500 

Purple 530 

Blue 550 

Full blue 560 

Polish blue 580 

Dark blue 600 

Pale blue 610 

Blue tingad with green 630 

Bright red in dark 725 

Red hot in twilight 884 

Red visible by day 1,077 



CASE HARDEN I NG PROCESSEI 
CLTTING TOOLS . 




^ina< 



The Use of Machine Steel for Press Tools. 
For a large number of purposes, particularly in the line of 
siieet metal working, machinery steel tools, if properly hardened, 
will answer as well and sometimes better than tool steel ones, and 
if the following process is used to harden such tools they will be 
found to give the best of results and may be used with success for 
cutting the different metals. In order that the parts or tools may 
do their work and last long, they must be hardened very deep and 
,'ith a fine compact grain. For dies which arc to be 
used for punching regular shaped blanks from light soft stock, 
machine steel casehardened tools will give excellent satisfaction, 
they are far cheaper to make and wiU last as long as though 
ide of tool steel. 



Outfit for Fine Grain Coschardcning. 
To do this work properly the following outfit is necessary : 
A good hardening oven, a number of hardening boxes, a good 
supply of raw bone, granulated, the same amount of granulated 
charcoal, some hydro-carbonated bone and the same amount 
of charred leather. A tank large enough to bold a good supply 
of water, a small tank so arranged as to allow of heating to any 
desired temperature, and a bath of raw linseed oil, and the outfit 
will be complete. 

■ Packing and Heating the Work. 

Pack and heat the work as you would for regular caseharden- 
g, and leave it in the oven to cool. When perfectly cool heat 
e pieces in hot lead and quench the same as tool steel. If the 
pieces are small they should be re-packed in the hardening box 
with granulated charcoal and heated. When packing in charcoal 
do not mix with any kind of bone or any other carbonizing mat- 
ter; such substances open the grain, and the object of the second 
heat is to close the grain. The hardening heat should be as low 
; possible, and the hardened pieces will come out close in grain, 



I 



HARDENING, TBUPEBINU AND ANNEAUKC. 

witli a hard, tough surface all over, while the center remains soft 
and the piece will be stronger than if made of tool Steel. 
Caschardcnittg Cutting Tools. 

When rnachine steel tools are to be used for cutting thev 
should be packed for the first heat in a mixture composed of equal 
pans of charcoal and charred leather, finely granulated. The use 
of charred leather gives a much tougher effect to the steel than 
bone, as the leather is almost free from phosphorus, while bone is 
not, and as phosphorus makes steel brittle the substance which 
contains the least amount of it should be used. Tools which are 
tc be used for bending and forming may be packed in bone, which 
will carbonize them as required. When using either bone or 
leather an equal amount of granulated charcoal mixed with it \«11 
prevent the kernels of bone and leather from adhering and form- 
ing a solid mass when hot, and as charcoal is an excellent con- 
ductor the pieces packed within the hardening box will be heated 
quicker than if no charcoal were used. 

Horv to Caseharden. Color and Anneal iviili Granulated Raw 
Bone. 

In order to attain good and satisfactory results in caseharden- 
iug by the use of granulated raw bone, as well as to color and 
anneal properly with it, the treatment of the steel must be in ac- 
cordance with the use to which it is subsequently to he put. In 
the following we give special directions for case hardening, color- 
ing and annealing machine steel by the use of Hubbard's granu- 
lated raw bone. The matter was kindly furnished to the author 
by the manufacturers of the bone, Rogers & Hubbard Company, 
Middletown, Conn., who have gone to much trouble and expense 
in order to discover the best methods for casehardening, colorine 
and annealing under different conditions, and for parts used for- 
special purposes. 

To Caseharden Witboul Colors. 

Pack the work to be hardened in a cast-iron box. The box' 
should he of suitable size ; use a box about 4 inches deep. 4 inches 
wide and 8 inches long. Put a layer of granulated raw bone in 
the bottom, then a layer of work to be hardened, and so on until 
the box is full within ij^ inches of the top. This space may be 
t'liled with old bone that has been used. Put on the cover and 
lid and luif with clay. In packing, be sure to keep the work at 



ir. 

1 



L'ASEK.ARUENlNi; I'KUCKSdES. I^I 

|leasl one-half an inch from the sides and ends of the bos. Heat 

I good cherry red from three to four hours, according' to the 

fcdepth of hardening desired. Dump the whole contents in clear, 

I cool, soft water. Delicate pieces should be dumped in oil. For 

larger work use a larger box and keep in longer. 

Hardening Extra Heavy Work. 
To harden pieces 4 inches and upward in diameter the work 
should be packed in clear raw bone. No. i or No. 2, surrounded 
1 by at least ij^ to 2 inches of the "one," and heated to an orange, ,t- 
: almost white heat, for 18 hours, and then plunged into cold 
running water, salt water preferred. If the piece does not harden ^ 
I hard enough at one operation, it should be repacked and heated 
again, the same as the first time, and plunged into cold water as 
before. Great care should be taken in heating these pieces, .\fter 
I the heat is up to the required temperature, it should be kept so 
until the piece is ready to he plunged into the water. 

Hardening Draxvbridge Disc and Similar Work. 

Large fiat pieces require especial care and treatment. For 

L h&rtlening pieces or discs 2 feet in diameter and 4 inches thick, put 

T four or five inches Xo. i granulated raw bone in bottom of pack- 

I ing box. On this bed lay work to be hardened flat side down. 

I pack at least four inches of granulated raw bone around the 

V diameter and on top. If you have any charred leather, a thin 

I kyer added next to the work may prevent scaling, hut it is not 

la necessity. After packing, cover the box with an iron cover and 

^■late with clay. Heat to a bright cherry red and hold at this heat 

for eight or ten hours. These large flat pieces have a tendency 

to warp a little, but this can lie reduced to a minimum by being 

careful not to heat above a good cherry, and by dipping the pieces 

edgewise into a large body of cold water, which has a steady 

stream running into it, or some other way of keeping the water 

I agitated. 

In hardening large flat pieces, there are four essential points 
—plenty of bone: even, steady, bright cherry heat; dip edgewise; 
[ large body of water that is kept agitated. 

Hardening Five-inch Thrust Bearing Rings. 
If made from ordinary soft machinery steel with about .10 per 
cent or .15 per cent of carbon, it would he necessary to pack them 




the furnace at the expiration of the time and quench the cutter in 
a liath of raw linseed oil, twirling it around rapidly in the oil so as 



I 

I 





to cause the oil to come in contact with the teeth. Aliow the 
cutter to remain in the oil until cold. A formed mill with heavy 
teeth does not need to have the temper drawn. Mills with 




STRAIGHT -PACED MILLING CUTTERS. 



teelh cui in ihe ordinary 
may be drawn for ordinary 



should he run quite as long, and 
k to a light straw color, or if drawn 





D a proper uniform temperature, quenched into a cold-water bath 
md left there long enough to harden the outside only, but not 
Inough to cool the steel clear through. It is then taken from the 
rater as quickly as possible and plunged into lard oil and held 




OF CUTTERS. 



plunge the tool for an instant into the oil and again heat, doing 
tiiis several times until the smoke rises evenly from ali over the 
tool. This second plunge into the oil tends to cool off any fine 
points that might become overheated, while the tool is not left i 
the oil long enough to cool off the thicker parts, thus insuring a 
more uniform and evener heat than would be the case if the tool 
were heated all at once. 

Advantages of the Mclhoii. 
The above- described method may seem to some to he a m 



FIG. 88. — SPECIAL MILLING CUTTER. 



tedious one than that ordinarily used, but as the time saved is con- 
siderable, and the results, particularly in experienced hands, are 
much more reliable, it should be adopted where good milling cut- 
ters are required. 

The ordinary method of tempering tool-steel milling cutters is 



HAHDi;.\lNG MILLING CLTTEHS. 14'J 

■ to heal the cutter to the proper temperature and then cool it "dead 
I cold" in water, brine, or solution. When cold it is removed from 

■ the hath and the teeth are polished. Then the cutter is "drawn" 
Wtd the proper color by heating from some external means, such as 
■.over a red-hot piece of iron or a low fire, or in oi! or sand bath. 

The polishing; for tempering takes considerable time, as it must 
Itbe pretty well done in order to allow the temper colors to show up 



J. — SPECIAI. EXD MILI,. FIG. 90. — TAPER MILL. 

roperly. Then, again, the steel is "dead cold" and will require 
I considerable heat to raise it to the proper temperature to give the 
I desired temper. All the heat that goes into the steel must go 
I through the cutting edges, leaving them as soft as, if not softer, 
ithan the body of the tool, when they should be the hardest part of 
Jie tool. By the other methods the results are different, as the 




Seeth, or cutting edges, which are, of course, the parts that are 
I wanted hard, are hard ; while the central part or core of the tool 
tAs comparatively soft, which is in all cases a desirable condition. 
When milling cutters are hardened in water they often crack, 
cracking taking place not, as might be imagined, when the. hot 
hsteel is first pHuiged into the water, but about that time the central 
Ipart is becoming real cold, as the outside cutting edges are t^rayerl-j 




ing. For this reason hardening in oil is not as liable to crack 
tools, but for the same reason the tools are not as bard. 

By the oil and water method the outside is hardened in water 
and the inside in oil, thus giving the cutting edges the required 
hardness and at the same time lessening the tendency of crackii^ J 
or warping by more slowly cooling the inside. ' 




A good way to decide upon the proper instant at which to draw 
the tool from the water, when hardening the outside, is to put the 
hand in the water near the tool, and as soon as the water ceases tcl 
boil on the surface of the steel, the tool should be removed from J 
the water and plunged into the oil bath. 




HARDENING UILX,ING CUTTERS. I5I 

The object of this cooling first in water and then in oil is this: 

e outside of the tool is wanted very hard ; the inside somewhat 

lofter. The faster the heat is abstracted from the heated tool, the 

harder it becomes ; so by first plunging it into the water the cutting 

^es are given the desired degree of hardness, and as soon as 

fiiey are hardened, the tool, with the central part still hot, is 



;. g6. — SPECIAL i 



I lunged into oil ; and as the oil does not abstract the heat as fast 
s the water, the steel has more time to adjust itself to molecular 
motion and there is less tendency to crack. Again, the oil left 
on the outside of the too! serves as an indicator for determining 
the temperature at which to reheat the steel to give the proper 

Iemper. As the tool is not completely cooled in the oil, very little 
3rt. 



FIG, 98,— SPECIAI, MH-t,. 



:emal heat is required to draw it. In fact, the drawing of the 
temper really begins immediately upon removing the tool from 
the water bath. 

Lard oil is the best to use in tempering in this way, and it has 

found that the oil commences to show a very faint smoke at 

lut the same temperature as a light straw ; the proper temper 

ly be considered as reached when the smoke is seen coming 

■om all parts of the tool. 





I 



in this way, as weJl as taps of various kinds anJ sizes ; 
and otiier like tools so tempered liave always been very satis- 
factory. 

Hardening I'-Shcipcd Milliug Cullers. 
The following directions for hardening V-shapci i ilhu^' lit 



FIG. lOI. ^DOUBLE SLOTTING END MILL. 





ters for milling tool steel if followed out will be the means of 
curing satisfactory results. 




HARDEMNG MILLING CUTTERS. 153 

Heat the cutters in a gas furnace, open fire or in a liot lead 
Not so much depends on the tneans used for heating as 
Jupon how hot and whetlier uniformly heated ; and as to lead stick- 
ling to the work, if it is used, there should be little trouble if pure 

I is used with plenty of broken charcoal on top to prevent 
f-oxidation; but if there is still trouble it can be avoided by coating 
l-the article with salt before putting into the lead-heating bath. 
■ This is easily done by warming the work up to a blue and dipping 
[.'in a strong solution of salt and water. 

In hardening, the cutters may be cooled in cold water or brine, 
Biemperature depending on the character of cutter, whether very 



FIG. 104. — tiOULOW MILLS. 

■delicate or not. With some heavy cutters it might be ice cold, 
while in the case of verj- thin, delicate cutters it would he better 
_4o have the bath up to blood heat or even higher; it is simply a 
[liestion of preventing cracking. 

Remove the cutters from the cooling bath as soon as the teeth 
lave cooled sufficiently to harden, and instantly immerse them in 
Ebil to remain there, if convenient, until cold. 



Hoii' to Harden HolJozi.' Mills. 

When hollow mills are to he hardened, care should be taken 

when heating not to heat very much above the teeth, as it is not 

jiecessary for tlie back to be 'hard. When the proper heat has 

Kn attained, the mill should he inverted and hardened in the 



154 



HARDENING, TEMPERING AND ANNEALING. 



bath with the teeth up, and it should be worked up and doi 
rapidly in the bath in order to force the contents into the hole. 
Belter results are always attained if this method of dipping is 
adopted with pieces having holes running part way through them, 
as then the steam can escape and the water can enter the hole; 
whereas, if dipped with the opening down, steam which generates 
rises in the hole, and as there is more steam than the hole can con- 
tain, it escapes from the bottom and blows the water from the 
teeth, not allowing them to liarden properly. Vapors generated 
in the bath are a source of annoyance often overlooked by inex- 
perienced hardeners, and often cause a great deal of trouble, 

Mil!m_i; Cutlers. 

Milling cutters may be classified in four distinct types. The 

first and probably the most common form is known as the axial. 

Fig. 105. in which the surface cut is parallel to the axis of the 

cutter. This cutter has teeth on its periphery only ; these may be 



i 





FIG. 106. — RADIAL TYPE C 
MILLING COTTER. 

Straight or spiral teeth. jCutters of this character, made in ap- 
propriate widths, are used very much for milling broad, flat sur- 
faces and for cutting keyways in shafts. For deep cuts, or for ■ 
slitting metal, they are made of large diameter and thin. These 
are called metal-slitting saws, and are ground hollow on the sides 
for clearance. 

The second class of cutters is known as the radial, Fig. 106, m 
which the surface cut is perpendicular to the axis of the cutter. 
These cutters are called radial because their teeth are used in a 
plane parallel to the radii of the cutter. End mills, face mills, 
butt cutters, etc., are all tools in this class. 

The third class of cutters is the angular. Fig. 107, in which the 
surface cut is neither parallel nor perpendicular to the axis of the 




Fig. io8. The cutting edge of this class is of an irregular outline. 
When properly backed off, these cutters can be ground and retain 
their original form. Gear cutters, tools for grooving taps, etc., 
are all classed as form cutters. 

S: the numerous engravings in this book will be found 
CUTTER 

40° 

illustrations of a large number of cutters which are used on mill- 
ing machines. In most cases it is advisable to use a cutter of 
small diameter rather than of large diameter. Cutters from !}■■: 
to 2 inches in diameter are the most economical for genera! 
inilling. 





TTER PIPE TAP. 



if care is taken. If, in hardening, one can so manage as to retain 
a soft center in the article there will be, or need be, but Uttle 
difficulty in overcoming the warp. This will at least be found 
true in large tools which have a larger proportion of soft core than 
those of smaller cross -sect ion. With these last, and in fact, in 
all, care must be taken to lower the tool perfectly square into the 
quenching bath, so that the heat will be absorbed equally from all 
sides. This desirable tendency will be increased if the too! is 
lowered in the center of the bath. 

If the above is true about the hardeiiini?: bath, it is equally 



HARDENj TEUPER AND STRAIGHTEN SMAI 

of the heating bath, where melted lead or other liquids are used 
or heating. One thing must be remembered, and that is tliat 
here will be no use in taking the trouble to cool a tool equally if 
it has been heated unequally. For this reason, tools should be 
imersed squarely and centrally into the heating-bath, and turned 
iround. The turning process will also contribute to good results 
in quenching. 

Temperature "TelUTales" for Use in Healing Steel. 
In order to show just how hot steel is that is being annealed 
I muffle or'box, supply some one-fourth inch rods, which may be 
mlled out from time to time to test the temperature. 

Working Steel for Tools. 

tn forging steel for tools great care must be taken to hammer 

all sides alike. The careless and unequal hammering of steel 

when forging is responsible for a great deal of bad work in hard-
