Repository: barack-hash/offline-survival-llm

# Offline Survival LLM Device

A portable, fully offline reference device: Raspberry Pi 5 running a
local LLM (Qwen2.5-3B-Instruct via llama.cpp) grounded in a curated library of
public-domain survival and rebuilding manuals via RAG. Physical keypad
input (Arduino), e-ink display, battery + solar power. Built for use
during outages and disasters — no internet required after setup.

**This device is a reference aid, not a sole authority.** For anything
safety-critical (medical dosing, structural loads, electrical work), it
shows verbatim source text and warns when only one source backs a claim —
and you should still cross-check against a second source before acting.

File: corpus/pd/hardening-tempering-steel-1903.txt (part 5 of 9)
Google 
ning. Another thing, steel, when being forged, should be heated 

& hot as it will stand untU finishing, and should then be ham- 

nered until almost black-hot. This treatment wdl set the grain 

if the stee! finer, and give a tool a better edge when finished. The 

reason for he?.ting the steel to a bright red heat while forging is 

imply because it makes the steel tougher when hardened and 

softer when annealed ; while, on the contrary, when steel is worked 

a low red beat, the continued shocks of the hammer will so 

harden it as to make it almost impossible to anneal it, and at the 

,me time render it too brittle, when hardened, for general use. 

Hardening Small Sazi's. 
To harden small saws such as are used for screw head slotting, 
etc., beat on a flat surface and clamp between two thick ca.st-iron 
liates, which sliould be perfectly level and coated with a heavy 

Hardening Cutter-Bits. 

Cutter-bits such as are used in lathe tool holders should be 
iardened regularly when soft at the lower ends. When too soft 
use they should be laid aside until a suiScient number of them 
ire at hand to be hardened. They can then be heated by putting 
ifcem into a box and heating them to a dull red, and the end of 
Bach stuck into a perforated iron pan, the bottom of which should 



i6o 



INC., TEMI'EHING AND ANNE< 



be covered witli just a sufficient depth of water to harden ther 
up as far as desired. The tools may then be ground aud put witiB 
the new cutters. Do not let high-grade steel such as should I 
used for cutter-bits get into the smith's fire. 

Hardening Mixture for General Siniih JVork. 

Salt. 2 ounces; copperas, i'/2 oiniccs; sal-ammoniac, 
ounces; saltpeter, ij4 ounces; sal-soda, 1)4 ounces, and black I 
oxide magnesia, 8 ounces. The last two ingredients should he 
added after the others are mixed together. Before mixing the 
ingredients, pulverize them separately, and then mix well and dry- 
l)efore using. Use like yellow prussiate of potash and plunge in 
water, ■ 

Temf-cring Plat Drills for Hard Stock. * 

PrciCTire good high degree steel and heat to a cherry red, and 
hammer until nearly cold, forming the end into the requisite 
flattened shape, then heat it again to a cherry red, and plunge it 
into a limip of resin or into quicksilver. A solution of cyanide 
of potassium in rain water is sometimes used for the tempering 
lihT]igc-bath, but it will not give the result that quicksilver or resin^ 

To Temper hravers. 

Gravers may he tempered ..in the same way as drills; or the 

red-hot tool may be presj'ed into a piece of lead in which a hole 

about half an inch deqi'has been cot to receive the graver; t' 

kad melting around the article wilJ give it an excellent temper. 

'' 7ii Temper Old Files. 
Grind out the cwtings on one side of the file until a bright 
surface is o^ai^^d ; vthcft moisten the surface with a little oil. 
and place, tl\e file .on a piece of red-hot plate with the bright side 
upward. In- about a minute the bright surface will begin to turn 
vellow, 3nil when the yellow has deepened to about the color of 
.stPai^, plunge in cold water. 

t fiifrdciung and Tempering Small Taps, Knives, Springs, Etc, 

'.' /^ '/ -Secure a piece of pipe of sufficient diameter and length to ac- 

^'' ^^ .compodate the piece, and heat one end, flatten together on the 

.,,;anvi!, and weld so it will not leak. Fill the pipe with lead and 

s^ it up in the fire. When the lead has melted, immerse the tool 



1 
1 



[ AND STRAIGHTEN SMALL TOOLS. 



^V HAKDEN, 

^pmd let it remain until the lead is red-hot. Then quench in a 

n^salt water bath and when cool remove it. To temper the tool, heat 
a large piece of iron in the forge to a red heat. Grease the tool 
all over with tallow. Remove the iron from the forge and lay on 
the anvil. Hold the tool over hot iron by means of tongs or 
pliers, turning it all the lime until the desired color is obtaineil 
and then drop it into linseed oil. A good and uniform temper 

^-should result. 

^b Tempering Small Spiral Springs. 

^f To temper small spiral springs heat to a cherry red in a char- 
coal fire, and harden in oil. To temper, blaze off the oil three 
times : the same as for small fiat springs. 



^ 



To Draw Small Steel Parts lo ci Blue. 



Fill a cast-iron box with sand and heat it red hot. Then put 

article, which has been first highly polished, into the sand and 
when the right color appears remove and quench in oil. 

Small steel parts of guns, typewriters, sewing machines, etc., 
may be blued clieaply and well in a solution of ten parts saltpeter 
and black oxide of manganese, heated in an iron pot to the point 
wliere sawdust thrown on it will flash. 

Small pieces may be strung on wires in considerable quanti- 
ties and dipped in solution, a minute or two being sidKcient time 
ordinarily, although of course this will vary with the thickness of 
the pieces. The blue produced by this process is what is called 
Government Blue and is not quite equal to the English Blue, which 
is secured with hot charcoal and whiting, as all gunraakers will 
understand, but it will answer very well and is very much cheaper. 

If springs are to be blued, they may be hardened and polished 
and the bluing process will draw them to the proper temper at 
the same time, and the temper will be very uniform. 

It will be well to bore some holes in the solution before plac- 
ing on the fire to heat, for if a vent is not provided there will be 
commotion. 



I 
I 




ing liath (when heated properly) set it in an inclined positi< 
and direct a strong stream of cold water onto the face of the 
By having the stream strong the whole die face will be coven 
and the contraction of the metal at the surface will be equ: 
Allow the water to strike the die until the bath ceases to hoJl;'' 
and then gradually diminish the stream and allow the die to cool 
slowly. By placing the die in the inclined position when hard- 
ening, the water will run off the face and thereby the bottom will 
remain soft and hot while the die portion proper will be hard, 
which is always a desirable condition in dies of this kind. At 
the same time the temper can he drawn by the heat remaining 
the base of the die. When the colors appear turn the water oa 
until cool 

When a muffle is used to heat steel parts for hardening, pro- 
vide a number of 3-16-inch rods. Put them in with the steel 




I 



BLANK HOLnER. 



and remove one from time to time during the heating proct 
to test the temperature. 

To anneal white or hard iron die parts so that they may 
machined with ease, put the parts into an iron box and paciC' 
around them a mixture composed of equal parts of common 
sand, fine steel turnings and steel scale from the rolhng mills. 
Wet the mixture with the solution of sal-ammoniac, after whicli 
place the box in a furnace and heat to a white heat. Keep the 
heat for five or six hours, and then allow the box to cool slowly. 
When cool remove the castings and they will be found to be 
malleable enough to allow of cutting them. The packing of the 
mixture mentioned above and the wetting of it with the solution 
contributes to the annealing, and allows of the castings or parts 
coming through the process free from scale and lumps. 

Hozv to Harden Large Ring Dies. 
To harden large ring dies, which are to be ground after hard- 



1 



THE HARDENING AND TEMPERING OF DIES. I65 

Uiing. and which are required to be very hard about the center 

Ebf the hole and the walls, they should be heated in large iron 

joxes as follows : Put a layer of fine powdered charcoal about 

■ 2 inches deep in the bottom of the box and place the die on it. 

Fill the die and then cover it to a depth of about )^ inch with a 

mixture of 4 parts powdered charcoal to i part of charred leather, 

-then put a loose cover on the box and place in the furnace. 

After heating about three hours or more, according to the si^e of 

3ie die, the metal will be at a red heat. It should then be allowed 

3 remain at a low heat for about an hour, which will insure its 

Bleating uniformly throughout. The heat should then be in- 

(^eased until the die comes to a full red heat ; it is then ready to 

E quenched. 

Remove the box from the furnace, and with two pair of tongs, 

f and a man at opposite sides, if the die is too large for one man 

^o handle, draw the die from the box, clean, and quench squarely 





■ into the water, working up and down until the red has entirely 

■disappeared, then let it lie still until cool. When cool remove 

ftie die from the water and heat, to remove the strain and chill 

: hardening, until drops of water sprinkled on it will steam. 

Then lay it aside in an even temperature where it will cool off 

lowly. 

When large ring dies are hardened in the manner described 
e there need be no fear that they will warp, crack or shrink 
Sxcessively or unevenly. 

Hardening a Long Punch so as to Prevent Warping. 
Often, after carefully hardening a long punch, it will be 



1 




I 



HMk, *jr 19 inyinif m a ilnv f tx A . go. Ac fc^ c 
*Mr Ufc«n; ArK in tftr hating «i ibe sbccL and i 




t|ll*(irl)lni[, In nil uliop* where dies or other tools which reqairc ' 
liiili|*<illiit{ ^^tv Ki iwiT wXei\, a ««» furnace or "muffle" should be 
ilM'il iiir Iti-filiirKi hilt wlifii a "tnufllc" is not handy charcoal 
»ltiiii|(| litt iiiu'd. AfUT 11 K"od clean fire has been buih, all screw i 
mill ilnwi'l liiiN'o In llu- die slitmld lit iikiffged with fire clay 0P< 
iinlicilii*, Mv liiMiiit llu'xc iirccjuilidtis the tendency of the steet# 
In (nil I. .ihiiiinl ilir Iml.'s is. a^ far as mssible, eliminated. Wei 



THE HAKDENIKG AND TEHPERINC OF DIES. l6^ 

F-now heat the die to an even cherry red, so that the entire plate 
will be the same temperature; tlien remove it from the fire and 
dip it endwise into the water (which should first be warmed 
slightly to take the chill out), being careful to dip down straight, 
and not to move it or shake it arotmd as that would increase the 
possibility of the die warping, or shrinking excessively. After 
removing the die from the water it should he immediately 
warmed. Now grind the face of the die ; heat a thick piece of 
cast-iron red hot, and place the die upon it ; it can then he drawn 
evenly to any temper desired. By taking a piece of oil waste 
and wiping the face of the die as it is heating, the different colors 
will show up clear. When the color denoting the temper re- 
quired appears, remove the die and allow it to cool off slowly. ' 

Cracks in Dies — Their Cause. 

When a piece of tool steel in itself of no great commercial 
value is worked out and finished into an intricate die the labor 
cost amomiting to a large sum, the steel is, of course, very valu- 
able; and if cracks show after the hardening process, or the die 
is spoiled, it means a great loss to the establishment. 

Now in the first place, although we are apt to usually con- 
found cracks with hardening, very often the trouble can be 
traced to the preceding operations of annealing, forging and 
finishing. Of course there is a large number of dies spoiled 
through carelessness or inexperience in hardening, but still we 
believe there is as great an amount spoiled through imperfect 
preceding operations or through the operator not being familiar 
with the nature of 'the steel. 

A die may be carefully heated to give the proper temperature 
throughout, and may be quenched in the bath in the most ap- 
proved manner, but if it is not "slightly warmed" after removing 
it from the hardening bath, it is liable to crack. This reheating 
may be done in a number of ways. The best way is to hold the 
die over the fire until it is heated to a temperature sufficient to 
cause a few drops of water to steam when sprinkled on it. The 
heat will not be sufficient to make any of the temper colors 
appear. 

The author has been connected with one establishment where 
thousands of dies were made every year, and every die was re- 
heated after hardening, in the following manner: A large tank 
provided with a perforated tray with means for raising and lower- 



l68 HARDEWING. TEMPERIWfi AND ANNEALING. 

ing it was used. The tank was filled with water to withir 
inches of the top and a steam pipe was connected with it. Then 
the water was kept at the boihng point, and the die directly after 
hardening was placed upon the tray which was then lowered 
into the bath. 

We have known dies to crack while being in the forge when 
the blaze touched the die portion proper. This being brought 
about by a sudden heat and then a cold blast of air causing the 
steel to expand and then suddenly contract again, at a certain 
point, and as the consequent expansion and contraction in the 
die does not extend over the entire surface, the charge was local 
and cracks residted. 

A die made from a blank cut from a bar and machined and 
worked out without annealing is liable to crack when subjected 
to the hardening process, particularly if the blank is for a blank- 
ing die of odd shape, as shown in Fig. 120. If annealed bar steel 
is used the necessity of reannealing is also imperative as the first 
annealing does not eliminate the liability of cracking. 

When it is not possible to anneal the die blank before finish- 
ing to size, the next best thing to do is to heat the die uniformly 
throughout to a red heat, then remove it from the fire and allow 
it to cool until black. It may then be reheated to the proper 
temperature and hardened. In a foijning die the bulky portion 
has a tendency lo contract away froni the small portions, which 
being frail, harden first and do not alter their shape, while the 
bulky portion continues to contract unevenly, after the thin por- 
tion becomes ridged, and cracks are apt to appear when the tool 
is removed from the quenching. By heating the die to a high 
or red heat and then allowing it to cool to a black before the 
hardening heat this uneven contraction is to a certain extent pro- 
vided for. 

In hardening a die the quenching of it so that the frailest por- 
tion enters the bath first and hardens before the thickest por- 
tion, will most invariably cause cracks to appear, as unequal con- 
traction takes place and the heavy portion contracting the most, 
changes shape in attempting to draw with h the frailer portions. 
Another cause of cracks in dies is the use of improper means 
for grinding. When a die is ground on a machine on which 
no provision is made for water cooling, or where a fine wheel is 
used, cracks often result, coming about through the steel being 
■unevenly heated during the grinding. Thus, by using a coarse 








t^ ^ 




K 








Ji- ■> 
















1 










1 


H 









~*ii Hi Ml 



^-11 1 


1 




hollow punch, should be hard and the remaining portion of the 
piece soft. This may be accomplished by proceeding as follows : 
Clamp the die or punch, as the case may be, between flanges on 



THE HARDENINC. AND TEMPEBING 01* DIES. 



171 



i 



, upon starting to machine it, proves hard, although it has 
been annealed. When this is the case, never try to finish it before 
reannealing it; instead, rciugb it down, clean out the centers, if 
there are to be any, and anneal it over again. The time re- 
quired to reanneal the piece of steel will be more than made up 
in the machining of it. 

klVarping of Long Punches in Hardening. 
Often after carefully hardening a long punch it will be found 
'to have warped during the process, often to such a degree as to 
make it useless. There is a way to avoid this altogether, or a: 
least the warp wilt be so slight as to not afifcct the efficiency of 
the tool. To insure against warping, plunge the steel, when at 
the proper heat, squarely into the bath, lowering as far as pos- 
sible into the center of the Uquid. When this is done the heat 
will be absorbed equally from al! sides and the tendency to warp 
excessively will have been eliminated. 

Hardening Very Small Punches. 
When a large number of very small piercing punches are to 
be hardened they should be packed in closed iron boxes and the 
box heated. When all the parts have reached the proper heat 
ihey should be entered into a hath of either oil or water, as the 
nature of the work may require, through a funnel. This will in- 
-sure the entering of the parts vertically and prevent warping. 
.Another way by which small punches may be heated uniform \a 
by means of the lead bath. Keep the lead at the proper beat and 
cover the top with powdered charcoal and coke. 

Tempering Small Punches. 
Almost all large die shops in which any amount of hardening 
and tempering are done have discarded the method of tempering 
hy colors, and have adopted the more reliable method of doing it 
in oil, gaging the heat by thermometer. A kettle containing 
the oil is placed on the fire and heated to the right temperature 
for the degree of temper desired in the work. The hardened 
parts are then thrown into the liquid until drawn. By this 
method there is no possibility of overdrawing, as it is impossible 
for the parts to become hotter than the oil. When tempering 
punches in this manner it is not necessary to brighten them be- 
fore the operation, and where a lot of such work is done, it will 



172 HAROENIXG. TEMPERING AND ANNEL^LING. 

Ite accomplished much cheaper than if the old method were used; 
l>csidi-s the most satisfactory resuhs will be attained. ^1 

Hardening Fluids for Dies. ^^ 

We have heard a great deal about liardening fluids, for which 
it is claimed dies can l>e hardened better than in water or in brine. 
Such fluids are composed chiefly of acids and will rot the steel. 
and we should advise keeping away from them, as where it is 
m>t pcwsible to harden die steel in clear water or strong brine, 
the steel is useless and should be dispensed with. When quench- 
ing the heated steel chp down straight and don't shake it about, 
liiit after keeping it stationary for a few seconds, move it around 
sU'wly, keeping it vertical all the time. When the die or punch 
U of an intricate sliape, about three inches of oil on the top of 
the water will toughen it and contribute to helping the steel 
retain its idiapc while hardening, and prevent it from warping or 
crackiiij; during the process. Lastly, immediately after harden- 
iug ftud before grinding, the steel should be placed on the fire 
Hud slightly wamK'd, to take the chill and contraction strain out 
Hiul m»l l*i'l as.ide for a while, as we have seen dies that were laid 
i4»lde after hanlening (that were intact) after a few hours, show 

tlitrdcHing Thick Round Dies. 
OiWn r^'Uud dies, which are very thick in proportion to 
ihvil (hauK-t'T. wntract excessively in the center during the 
)\ArAteuiHt! prvcess, often to such a degree as to make them unfit 
(*H' WW. To overcome this tendency have an arrangement by 
which a stream of water may be forced through the hole without 
Wi'Uh>t> the outside; allowing the water to only come in contact 
with ihp iiiMde of the die. By doing this the walls of the die will 
In' hnrd while the outside will remain soft, as when the temper 
it dT«wtt the hole will remain straight and true. In shops where 
Ijrilkduiti' facilities are not at hand this method will work ex- 
Vv>lMuty, If possible use strong brine for the hardening fluid, 

flardeuing Poor Die Steel. 
^^luitv frctiuently in making dies we run across a piece of steel 
which after working will not respond satisfactorily to the usual 
httVtU'uing process. When this occurs prepare a solution com- 
(iiwd of two handfuls of common salt and one ounce of corrosive 
■uhliuialc to about six quarts of water and when the steel has 



r 



THE HARDENING AND TEMPERING UF DIES. 



^Ol 



^73 

reached a good red heat plunge into the bath. The corrosive 
subiimate gives lougliness to the steel and the salt hardens. This 
rlution is deadly poison ; exercise care in using it. 



Tempering a Combination Cutting and Draining Punch. 

After the face of the punch has been sHghtly sheared, and 
the edges of the drawing die slightly rounded and highly pol- 
ished, the punch is hardened and then drawn by laying it alter- 
nately on each of its four sides on a hot plate, tempering the 
cutting edges to a dark blue and leaving the inside or drawing 
die portion as hard as possible. When finishing the blanking 
portion of the punch, care has to be taken to do it so that the 
drawing portion will be perfectly central. 

L Hardening and Tempering a Split Gang Punch. 

I The best way to harden and temper a split gang punch is b/ 
the following method: It should first be heated and hardened in 
clear oil, dipping it from the back, and thus preventing— as far 
as possible — the legs from crawling in toward each other because 
of the channel between them. By dipping from the back this 
will be overcome, as by the time the cutting face is immersed 
the back will be hard and set. It should then be polished and 
tempered by drawing from the back to a dark blue to within ^ 
inch of the cutting faces and quenched when those portions are a 
dark straw color. 

Hardening and Tempering Large "Blanking" or "Cutting" Dies. 

Large "blanking" or "cutting" dies of the type shown in 
Figs. 122 to 127 require considerable skill and experience to 
harden and temper correctly. They should be carefully heated 
and then quenched into a large tank of water and when cold 
warmed on the fire to take the chill and strain out. 

Cutting dies consist of an upper "male" die or "punch," and 
the lower, or "female" die. They may be made in almost any 
size and shape for cutting out flat blanks in tin, iron, steel, alumi 
nium, brass, copper, zinc, silver, paper, leather, cloth, etc. Ordi 
narily, the lower die is hardened and tempered to a degree best 
suited for the work, while the punch is left comparatively soft, 
so that it can be "hammered" up when worn. Sometimes, as in 
the case of playing-card dies, it is preferable to reverse this and 
make the punch hard, leaving the die soft. Circumstan~es de- 



I 
I 




174 H.\RDENING, TEMPERING AXD ANNEALING. 

termine whether any or how much "shear" should be given to the 
culling edge. For ordinary work in tin. brass, etc., a moderate 
amount of shear is desirable. These dies require to be made with 
the utmost care, of materials specially adapted for the purpose, 
and Ijy experienced and skillful workmen. Ordinarily, the steel 
cutting rings are welded to wrought-iron plates, after which they 




I'lG. 125. 



are hardened, carefully tempered and ground on special machin- 
ery. In some cases it is preferable to fasten the steel dies in 
cast-iron chucks or die-beds by means of keys or screws. This 
applies more particularly to small dies. For cutting tliick iron, 
steel, brass, and other heavy metals both the die and ptmcb should 
be hard and provided with strippers. 



CHAPTER X. 

'' rOHGING AND WELDING TU ACCUMl'LiSir SATISFACTORV RESULTS 

IN THE FOHGISG OF STEEL AND IRON OaOP FORGING. 

Welding Heats. 
In the welding of steel to steel or steel to iron without injur- 

, ing the quality of the material, the process involved is one in 
which great care, judgTnent and skill are necessary, particularly 

I in dealing with the degrees of heat. Because of its greater flexi- 
bility the welding heat of steel should be lower than that of iron 
and thus the more flexible the steel the harder it is to weld. 
Mild steel can be welded much more easily than high carbon or 
tool steel. Ordinary cast steel such as double shear steel, con- 
taining as it does a smaller proportion of carbon than "tool 
steel," may be easily welded, as its texture, which is very fibrons, 
is partly restored through hammering or rolling. Thus for all 
edge tools for wood this steel will give good results as it will 
carry a very keen cutting edge. 

A Good IVelding Flux for Steel. 

A good flux for welding steel is sal-ammoniac and borax. 

I The borax of commerce as sold by chemists is composed of a 

I very large proportion of water, and in order to use this, it should 

I be put into an iron or other suitable vessel and boiled over the 

■ fire until all the water is expelled, after which it should be ground 

Kto a powder before it is used. When it is desired to mix sal- 

immoniac with borax the proportions are about i6 parts borax lo 

: of sal-ammoniac. In heating a piece of steel for forging it 

f should be placed in the center of a close hollow fire and the wind 

put on very sparingly, so as to allow the mass to heat equally 

through and through. If. on the other hand, it is put into the fire 

and the blast turned on full the outside of the metal will become 

red hot before the center ; therefore the expansion of the outside 

away from the center will cause internal strains, which wil! not 

' "be visible until the tool is hardened, and then the hardener will be 

blamed. 




178 HARDENIXU, TEHPEHlNt; AND ANNEALING. 

at Old Point Comfort, in 1899, Captain (now Admiral) RoM 
D. Evans delivered an address in which he said : 

"In 18&2 I had the good fortune to be a member of what is 
known as the first advisory board for rebuilding the navy. It 
was an awfully hot summer, and fifteen of us, rather impatient in 
spirit, got together in Washington, presided over by Admiral 
John Rodgcrs. When we looked the field over, we fount! that 
we had no navy at all ; we were hopelessly behind the age, and it 
seemed hardly worth while to rebuild our navy. I shal! never 
forget as long as I live the trouble I caused in that small conven- 
tion by proposing that we should build steel ships. I was the 
original steel man, and when I proposed that all ships in future 
should be built of steel, Admiral Rodgers adjourned the boani 
for three weeks to prevent a fight." 

Now the animus referred to by Admiral Evans was induced 
by the fact that forgings which were being supplied at this time 
were of just such a type as might be expected to be produced by 
men who had not acquainted themselves with the requirements of 
the new material. While some were excellent in everj- way, others 
were different in strength, or contained concealed cavities anil 
were unreliable in general. The supplies of material running so ir- 
regular in quality reflected unfavorably upon the steel industry at 
large and developed a prejudice against steel generally, from 
which it has scarcely recovered in the minds of many users 
of forgings, even at the present day. It was fortunate for the 
country that the advisory board referred to contained as stalwart 
a champion of steel as Admiral Evans, for after they had visited 
the various ordnance works abroad and had seen steel worked 
properly, they returned home and recommended to the Secri^tary 
of the Navy Mr. Trac\', that by all means the new navv should 
be built of this metal, and as there were no properly equippe-i 
steel forges in this country, one would have to be huiJt to furnish 
the necessary armor, guns and engine forgings required in the 
construction of modern naval war vessels. Meanwhile, this board 
had overcome, through the good offices of its secretary, the 
personal objections heretofore existing on the part of Sir Joseph 
Whitworth to the use of his special steel casting and forging 
processes elsewhere than in his own works, which were con- | 
sidered foremost in the manufacturing of ordnance. Without^ 
entering into the details which accompanied- the immediate estab-*! 
hshment in this country of the great ordnance works of theT 




FORGING AND WKunxn. 179 

Bethlehem Steel Company, it is sufficient to say that in their 
"eijuipmeiit not only were special appliances in use in this English 
works duplicated, but their size was doubled. A contract was 
also entered into at die same time hy which the great works of 
Schneider & Co., of Le Creusot, France, which stood first among 
the makers of armor plate, were also duplicated at the Uethlc- • 
hem plant. Thus there arose in this country a forging plant at 
once larger and superior to any in the world. 

During the years this plant was being erected there were 
many engineers who, appreciating the superior advantages of sted 
forgings when properly produced over those made of wrought 
iron, systematically sent abroad fur their steel forgings. It was not 
until 1889 that the country obtained its first high-grade steel 
commercial forgings from the Bethlehem works. These had 
been gladly specified by the engineers above mentioned who were 
impatiently waiting to get their steel forgings nearer home than 
in Europe. Machine and tool builders of this country were thus 
made acquainted for the first time with steel forgings intelli- 
gently produced. There are to this day many users of steel forg- 
ings who, not having carefully investigated the methods con- 
sidered necessary to produce them, think that a steel forginij 
is made by merely hammering a rolled steel billet to the form 
required : and such as order their forgings without specifying 
more definitely the grade called for hy the special service to 
which the forging is to be submitted may get a forging of that 
type. The forging industry has grown from the blacksmith 
shop, a once famihar adjunct to an engine works, and has become 
a specialty ; and a modern steel forge is not now thought com- 
plete imless it melts its own raw material and converts it into 
the finished product under the supervision of chemists, metallurg- 
ists, physicists and micro scopists. 

I Hon.- Hollow Shafts Are Forged. 

There are two ways of making a forging hollovv. The ordi- 
nary way of getting rid of the center of a forging is simply to 
bore it out. After boring, it is tempered and thus the strength is 
restored which was taken away with the material which was 
in the center. 

Another way of getting rid of the center of large forgings 
is to forge them hollow. A person who has not considered the 
Bibject carefully would naturally think that the first thing to do ia 



I 




l80 HARDENING, TEMPERING AND ANNEALTNC. 

making a hollow forging would be to cast a hollow ingot. 
been mentioned that there were various defects which occur 
ingots, the most serious of which are "segregation" and "pipii^' 
and that it is in the centur and upper portion where those defect*' 
occur. If an ingot were to be cast hollow, a solid core of fire^J 
brick or similar material would replace the center metal, and'l 
instead of one on the outside there would be two cooling surfaces, 
one on the outside and one around the core, and the position of^ 
the last cooling would he transferred to an annular ring, midway 
between these surfaces, where the "piping" and "segregation" 
would collect. This would not be .satisfactory, because the metal 
there is what must be depended upon for the strength of the 
hollow forging. It is necessary, therefore, to collect the "piping' 
and "segregation" in the center and the top, where the metal has 
been added to the original ingot for the purpose. 

Then having cut off the top and bored out the center, tlw 
"piping" and "segregation" are entirely eliminated and what 
left is as sound and homogeneous a piece of steel as can 
obtained. 

After the hole has been bored in the ingot, the next process is 
to re-heat it, and, as before explained, this process is not as de- 
licate a one as if the ingot were solid. The heat affects the center 
equally with the interior and they expand together and the 
danger of .cracking is not incurred. When the ingot is re- 
heated a steel mandrel is put through its hollow center, and sub- 
jecting the two to hydraulic pressure the metal is forced down 
and out over the mandrel. Thus an internal anvil is practically 
inserted into the forging and there is, therefore, really much less 
than one-half the amount of metal to work on than if the piece 
were solid. 

When the work of shaping is completed the forging is re- 
heated to the proper temperature and then either annealed in the 
usual manner or plunged into a tempering bath of oil or brine, to 
set the line grain permanent!)- that has been established by the re- 
heating. A mild annealing follows to relieve any surface or other 
strains that may have been occasioned by the rapid cooling. 

Hollow forpings oil-tempered and annealed are considered the 
best grade of forgings made, and any forgings made otherwise, 
although they may be suitable for the service to which they may 
be applied, cannot be looked upon in any other manner than as 
of an inferior grade. 



g" 
ias_V 

1 



FORGING AND WELDING. l8r 

Tliat Steel forgings of such high grade were being maimfac- 
I tured for commercia! purposes in this conntry was first brought 
I to the attention of manufacturers generally at the World's ['"air 
L in Chicago. Here were exhibited stationary engine forgings 
I which compared favorably with those sent over by European 
I forges. The Ferris wheel shaft, 45 feet long and 32 inches out- 
I side diameter, with a 16-inch hole through it, represented the 
I largest made up to that time. The soliciting of orders for .such 
I forgings, however, at once aroused the latent prejudice still ex- 
[ isling against steel forgings. and the prices demanded being some- 
I what in excess of those which wrought iron or ordinary steel 
f forgings could be obtained for, prevented at tirst the very rapid 
I introduction of this product into the commercial field. 

DifUcuItics Encou)itfred in Introducing High-Grade Forgings. 

It hardly seemed necessary to explain to an engineer or anj' 

[■ one authorized to purchase, and therefore presumably competent, 

r "that if he wanted material to sustain severe usage in the nature of 

\ alternating stresses, to which all forgings are subjected, he should 

f select a material possessing a very high elastic limit. And yet it 

i not unusual to find that those very people preferred to use 

I wrought iron for their engine crosshead and crank pins and 

I shafts in preference to steel, because, as they said, "steel being 

I crystalline is brittle and snaps off suddenly under such services 

; that under consideration, while iron having fiber, is tougher 

I and yields before breaking." Most of these men know better. 

but had not given the subject sufficient thought, or they would 

have perceived that their statements were not consistent. They 

said that the steel connecting rods they had tried had broken off 

short without any warning, while rods made of wrought iron had 

I simply bent up. and after having been straightened out were re- 

[ placed as good as new. 

These people did not stop to think that a steel rod that broke 
I off had done so at its ultimate strength, or under a stress of from 
o.ooo to 90,000 pounds per square inch, whereas the iron rod 
V which had doubled up had done so at its yielding point of 25,000 
k to 30,000 pounds per square inch. In other words, their engines 
1 with wrought iron rods were failing all over the country under 
(loads about one-third what they were standing up to when sup- 
I plied with steel rods, yet the men were blaming the steel for help- 
ing them out of their troubles. 



I 



I82 



HARDENING, TEMPERINi; AND AtWfEAT.tN' 



I 
I 



Tlien again they complained that steel shafts and crank pinq 
hL-ated up, while wrought iron ran cool. When it was proved to 
them that laboratory experiments showed the coefficient of friction 
of these metals to be the same, and that any difference in heating _ 
was caused by local circumstances, such as poor lubrication, 
cessive pressure, etc., they said they did not care for laboratofj 
experiments. They had an engine in one place with a steel shaff 
that never would run cool, while another with a wrought-irc 
shaft had never given any trouble, and they were passing judg^ 
nient on their own experience. Persistent exposure of these 
lacies gradually brought about a change in sentiment. 

"Cold CrystiiUipalion" Does Not Occur. 
it took a long time to persuade people who had seen brokeij 
fcrghigs which showed a coarse crystalline section that thfll 
metal had not crystallized from shock or vibration in service;* 
but had been forged in such a manner that the crystallized ■ 
condition of the ingot from which the forging had beenj 
made had not been changed by the forging process o 
subsequent heat treatment. .And these are the people even 
who consider thernselves conservative, who would rather have ] 
their forgings made of a mild steel which is weak, than of a high- 
carbon steel which is strong, simply because the old ideas are niA 
\'et eradicated from their minds. Tests were made at the gov-] 
ernment testing bureau at Watertown by rapidly bending barsJ 
forward and backward within their elastic limit, with the follow-.l 
ing results, and these have given engineers an idea of the coi 
parative endurance of wrought iron, steel and nickel .steel, 
such service as that to which crank pins, shafts, etc.. are subject. I 

Tests of Steel Under Repealed Stresses. 
Under a Fiber Slre.ss of 40,000 Pounds per Square Inch. 





Wrougln iroi 


n breaks afte 


r =0,000 


alternations of 


-IS p. c 


. carbon steel 


" 




170.000 




■25 P- c 


.. 




" 


2^9,000 




-.15 P- c 








317-000 


.. 


■45 p. e 






" 


976.000 




3'/^ P- 


c, nickel steel. 


carbon 


.25 ic 


. .,10 p. c. 


. 1,850,000 allerni 


4'A P-< 




" 


.25 tc 


> ..^o p. c, 


. 2,360,000 


5'A P-< 






.25 to 


■ .30 p. c„ 


, 4-370.OO0 



The best qii; 



Charcoal. 
s of charcoal are made from oak, maple, beec 



FORGING AND WELDING. 



183 



and chestnut. Between 5 and 17 per cent of coal will be ob- 
tained when the wood has been properly burned. A bushel of 
coal from hardwood weighs from 29 to 31 pounds and from 
pine 28 to 30 pounds. 

Welding Powder for Iron and Steel.— For welding iron and 
■steel a composition has lately been patented in Belgium, consisting 
of u-on filings, 40 parts ; borax, 20 parts ; balsam of copaiba or 
some other resinous oil, 2 parts, and sal-ammoniac, 3 parts. They 
are mixed, heated and pulverized. The process of welding is 
much the same as usual. The surfaces to be welded are powdered 
with the composition and then brought to a cherry red heat, at 
which the powder melts, when the portions to be united are taken 
from the fire and joined. If the pieces to be welded are too 
large to be introduced at the same time into the forge, one can 
he first heated with the welding' powder to a cherry red heat and 
then others afterward to a white heat, after which the welding 
may be effected. 

To Make Edge-Tools from Cast-Steel and Iron. — This method 
consists in fixing a clean piece of wrought iron, brought to a 
welding heat, in the center of the mould, then pouring in melted 
steel, so as to entirely envelop the iron, and then forging the 
mass into the shape required. 

To Weld Cast-Iran. 

Take 3 parts of good class white sand, refined solution fost- 
ering and rock salt of each i part ; heat the pieces to be welded 
in a charcoal fire, occasionally taking out and dipping into the 
composition, until they are of a proper heat to weld. Then 
take immediately to the anvil and weld together. If done care- 
fully by one who understands welding iron, there will be a good 
strong weld. 

Welding Composition for Cast-Steel. — Take borax, 10 parts; 
sal-ammoniac, i part : grind or ]Dound them roughly together, then 
fuse them in a metal pot over a clear fire, taking care to con- 
tinue the heat until the spume has disappeared from the surface. 
When the liquid appears clear, the composition is ready to 
he poured out to cool and concrete; afterward, being ground 
-to a fine powder, it is ready for use. To use this composition, 
the steel to be welded is first raised to a bright yellow heat,
